Repository: matiast1905/steel_strength_calculator

# Steel Strength Calculator

In this project I will try to predict the 
[**Tensile Strength**](https://en.wikipedia.org/wiki/Ultimate_tensile_strength) and the [**Yield Strength**](https://en.wikipedia.org/wiki/Yield_(engineering)) of steel alloys using the *steel composition* and *steel temperature* as predictors.

### What are these parameters of the steel?

#### Tensile Strength

**Ultimate tensile strength** (also called 
**UTS**, **tensile strength**, **TS** or **ultimate strength**) is the maximum stress that a material can withstand while being stretched or pulled before breaking. In brittle materials the ultimate tensile strength is close to the yield point, whereas in ductile materials the ultimate tensile strength can be higher.

Tensile strengths are rarely of any consequence in the design of ductile members, but they are important with brittle members.

#### Yield Strength

In materials science and engineering, the yield point is the point on a stress-strain curve that indicates the limit of elastic behavior and the beginning of plastic behavior. Below the yield point, a material will deform elastically and will return to its original shape when the applied stress is removed. Once the yield point is passed, some fraction of the deformation will be permanent and non-reversible and is known as [plastic deformation](https://en.wikipedia.org/wiki/Deformation_(engineering)#plastic_deformation).

The yield strength or yield stress is a material property and is the stress corresponding to the yield point at which the material begins to deform plastically. The yield strength is often used to determine the maximum allowable load in a mechanical component, since it represents the upper limit to forces that can be applied without producing permanent deformation

### Why is it important that we can estimate them?

The **ultimate tensile strength** and the **yield strength** are usually found by performing a tensile test and recording the engineering stress versus strain. The highest point of the stress–strain curve is the ultimate tensile strength and has units of stress. The equivalent point for the case of compression, instead of tension, is called the compressive strength.

Typically, the testing involves taking a small sample with a fixed cross-sectional area, and then pulling it with a tensometer at a constant strain (change in gauge length divided by initial gauge length) rate until the sample breaks.

This is a destructive test, and the machine to perform it is really expensive, that's why, if we can predict this values without the need of the test, we can save money, and also produce steels that are more suitable to the required task.
Two vises apply tension to a specimen by pulling at it, stretching the specimen until it fractures.

## Dataset

This dataset comes from [kaggle](https://www.kaggle.com/), and you can find it in [this link](https://www.kaggle.com/datasets/nitinsharma21/mechanical-properties-of-low-alloy-steel). It consists of 915 observations and 18 features

### Predictors

**Alloy code**: Id for the steel alloy  
**C**: Carbon content (in %)  
**Si**: Silicon content (in %)  
**Mn**: Manganese content (in %)  
**P**: Phosphorus content (in %)  
**S**: Sulfur content (in %)  
**Ni**: Nickel content (in %)  
**Cr**: Chromium content (in %)  
**Mo**: Molybdenum content (in %)  
**Cu**: Copper content (in %)  
**V**: Vanadium content (in %)  
**Al**: Aluminum content (in %)  
**N**: Nitrogen content (in %)  
**Nb + Ta**: Niobium + Tantalum content (in %)  
**Temperature**: temperature of the steel (in °C)  
**Ceq**: [Carbon equivalent content](https://en.wikipedia.org/wiki/Equivalent_carbon_content)

### Target
**Tensile Strength** (in MPa)  
**Yield Strength** (in MPa)

## Analysis

Most of the work is done in the [Analysis notebook](notebooks/Analysis.ipynb).

I start by cleaning the data. I rename the column names and the found how this dataset is structured. The dataset consist of 915 rows and 18 columns. One of the columns is the `Alloy Code`.

### Exploratory Data Analysis

After the split, we continue the analysis on the train set. The highlights of this part of the analysis are:

1. There are no missing values in the train set
2. The steel samples of the dataset are all of **low carbon steel**, with the highest carbon limit of 0.34%. This is important for our calculator, since we won't be able to predict the strength of steel with medium or high carbon steel, as our model won't be trained in those conditions.
3. In the target values I find some incorrect values, most likely due to data entry errors. I manually corrected the ones I detected
4. Temperature is negatively correlated with Strength, and is a very important factor
5. Temperature, vanadium and manganese are the most important factors in the determination of the steel strength

File: data/splits/train.csv (part 1 of 2)
alloy_code,carbon,silicon,manganese,phosphorus,sulphur,nickel,chromium,molybdenum,cooper,vanadium,aluminum,nitrogen,carbon_equivalent,niobium_tantalum,temperature_c,yield_strength_mpa,tensile_strength_mpa
MBC,0.09,0.37,0.49,0.006,0.005,0.055,0.98,0.57,0.07,0.0,0.005,0.008,0.0,0.0,27,310,463
MBC,0.09,0.37,0.49,0.006,0.005,0.055,0.98,0.57,0.07,0.0,0.005,0.008,0.0,0.0,100,285,427
MBC,0.09,0.37,0.49,0.006,0.005,0.055,0.98,0.57,0.07,0.0,0.005,0.008,0.0,0.0,200,296,439
MBC,0.09,0.37,0.49,0.006,0.005,0.055,0.98,0.57,0.07,0.0,0.005,0.008,0.0,0.0,300,265,471
MBC,0.09,0.37,0.49,0.006,0.005,0.055,0.98,0.57,0.07,0.0,0.005,0.008,0.0,0.0,400,257,472
MBC,0.09,0.37,0.49,0.006,0.005,0.055,0.98,0.57,0.07,0.0,0.005,0.008,0.0,0.0,450,240,451
MBC,0.09,0.37,0.49,0.006,0.005,0.055,0.98,0.57,0.07,0.0,0.005,0.008,0.0,0.0,500,232,423
MBC,0.09,0.37,0.49,0.006,0.005,0.055,0.98,0.57,0.07,0.0,0.005,0.008,0.0,0.0,550,207,367
MBC,0.09,0.37,0.49,0.006,0.005,0.055,0.98,0.57,0.07,0.0,0.005,0.008,0.0,0.0,600,176,297
MBC,0.09,0.37,0.49,0.006,0.005,0.055,0.98,0.57,0.07,0.0,0.005,0.008,0.0,0.0,650,132,205
MBD,0.1,0.28,0.49,0.008,0.009,0.028,0.9,0.56,0.08,0.0,0.006,0.009,0.0,0.0,27,306,463
MBD,0.1,0.28,0.49,0.008,0.009,0.028,0.9,0.56,0.08,0.0,0.006,0.009,0.0,0.0,100,258,432
MBD,0.1,0.28,0.49,0.008,0.009,0.028,0.9,0.56,0.08,0.0,0.006,0.009,0.0,0.0,200,303,459
MBD,0.1,0.28,0.49,0.008,0.009,0.028,0.9,0.56,0.08,0.0,0.006,0.009,0.0,0.0,300,275,473
MBD,0.1,0.28,0.49,0.008,0.009,0.028,0.9,0.56,0.08,0.0,0.006,0.009,0.0,0.0,400,264,464
MBD,0.1,0.28,0.49,0.008,0.009,0.028,0.9,0.56,0.08,0.0,0.006,0.009,0.0,0.0,450,252,451
MBD,0.1,0.28,0.49,0.008,0.009,0.028,0.9,0.56,0.08,0.0,0.006,0.009,0.0,0.0,500,237,424
MBD,0.1,0.28,0.49,0.008,0.009,0.028,0.9,0.56,0.08,0.0,0.006,0.009,0.0,0.0,550,228,378
MBD,0.1,0.28,0.49,0.008,0.009,0.028,0.9,0.56,0.08,0.0,0.006,0.009,0.0,0.0,600,212,297
MBD,0.1,0.28,0.49,0.008,0.009,0.028,0.9,0.56,0.08,0.0,0.006,0.009,0.0,0.0,650,143,221
MBE,0.12,0.43,0.48,0.014,0.008,0.051,0.96,0.56,0.08,0.0,0.006,0.008,0.0,0.0,27,343,502
MBE,0.12,0.43,0.48,0.014,0.008,0.051,0.96,0.56,0.08,0.0,0.006,0.008,0.0,0.0,100,326,467
MBE,0.12,0.43,0.48,0.014,0.008,0.051,0.96,0.56,0.08,0.0,0.006,0.008,0.0,0.0,200,329,482
MBE,0.12,0.43,0.48,0.014,0.008,0.051,0.96,0.56,0.08,0.0,0.006,0.008,0.0,0.0,300,277,505
MBE,0.12,0.43,0.48,0.014,0.008,0.051,0.96,0.56,0.08,0.0,0.006,0.008,0.0,0.0,400,249,493
MBE,0.12,0.43,0.48,0.014,0.008,0.051,0.96,0.56,0.08,0.0,0.006,0.008,0.0,0.0,450,253,475
MBE,0.12,0.43,0.48,0.014,0.008,0.051,0.96,0.56,0.08,0.0,0.006,0.008,0.0,0.0,500,255,434
MBE,0.12,0.43,0.48,0.014,0.008,0.051,0.96,0.56,0.08,0.0,0.006,0.008,0.0,0.0,550,229,383
MBE,0.12,0.43,0.48,0.014,0.008,0.051,0.96,0.56,0.08,0.0,0.006,0.008,0.0,0.0,600,202,301
MBE,0.12,0.43,0.48,0.014,0.008,0.051,0.96,0.56,0.08,0.0,0.006,0.008,0.0,0.0,650,143,221
MBG,0.12,0.37,0.45,0.018,0.008,0.035,1.0,0.5,0.06,0.0,0.009,0.0088,0.0,0.0,27,251,456
MBG,0.12,0.37,0.45,0.018,0.008,0.035,1.0,0.5,0.06,0.0,0.009,0.0088,0.0,0.0,100,240,420
MBG,0.12,0.37,0.45,0.018,0.008,0.035,1.0,0.5,0.06,0.0,0.009,0.0088,0.0,0.0,200,261,449
MBG,0.12,0.37,0.45,0.018,0.008,0.035,1.0,0.5,0.06,0.0,0.009,0.0088,0.0,0.0,300,203,479
MBG,0.12,0.37,0.45,0.018,0.008,0.035,1.0,0.5,0.06,0.0,0.009,0.0088,0.0,0.0,400,192,482
MBG,0.12,0.37,0.45,0.018,0.008,0.035,1.0,0.5,0.06,0.0,0.009,0.0088,0.0,0.0,450,186,471
MBG,0.12,0.37,0.45,0.018,0.008,0.035,1.0,0.5,0.06,0.0,0.009,0.0088,0.0,0.0,500,192,435
MBG,0.12,0.37,0.45,0.018,0.008,0.035,1.0,0.5,0.06,0.0,0.009,0.0088,0.0,0.0,550,177,375
MBG,0.12,0.37,0.45,0.018,0.008,0.035,1.0,0.5,0.06,0.0,0.009,0.0088,0.0,0.0,600,170,304
MBG,0.12,0.37,0.45,0.018,0.008,0.035,1.0,0.5,0.06,0.0,0.009,0.0088,0.0,0.0,650,122,211
MBH,0.12,0.36,0.45,0.018,0.007,0.028,1.0,0.53,0.05,0.0,0.007,0.008,0.0,0.0,27,239,453
MBH,0.12,0.36,0.45,0.018,0.007,0.028,1.0,0.53,0.05,0.0,0.007,0.008,0.0,0.0,100,229,419
MBH,0.12,0.36,0.45,0.018,0.007,0.028,1.0,0.53,0.05,0.0,0.007,0.008,0.0,0.0,200,244,449
MBH,0.12,0.36,0.45,0.018,0.007,0.028,1.0,0.53,0.05,0.0,0.007,0.008,0.0,0.0,300,210,485
MBH,0.12,0.36,0.45,0.018,0.007,0.028,1.0,0.53,0.05,0.0,0.007,0.008,0.0,0.0,400,174,474
MBH,0.12,0.36,0.45,0.018,0.007,0.028,1.0,0.53,0.05,0.0,0.007,0.008,0.0,0.0,450,194,468
MBH,0.12,0.36,0.45,0.018,0.007,0.028,1.0,0.53,0.05,0.0,0.007,0.008,0.0,0.0,500,181,434
MBH,0.12,0.36,0.45,0.018,0.007,0.028,1.0,0.53,0.05,0.0,0.007,0.008,0.0,0.0,550,175,380
MBH,0.12,0.36,0.45,0.018,0.007,0.028,1.0,0.53,0.05,0.0,0.007,0.008,0.0,0.0,600,170,296
MBH,0.12,0.36,0.45,0.018,0.007,0.028,1.0,0.53,0.05,0.0,0.007,0.008,0.0,0.0,650,124,214
MBJ,0.1,0.35,0.44,0.02,0.007,0.05,1.01,0.51,0.08,0.0,0.012,0.0082,0.0,0.0,27,241,431
MBJ,0.1,0.35,0.44,0.02,0.007,0.05,1.01,0.51,0.08,0.0,0.012,0.0082,0.0,0.0,100,237,406
MBJ,0.1,0.35,0.44,0.02,0.007,0.05,1.01,0.51,0.08,0.0,0.012,0.0082,0.0,0.0,200,243,431
MBJ,0.1,0.35,0.44,0.02,0.007,0.05,1.01,0.51,0.08,0.0,0.012,0.0082,0.0,0.0,300,188,459
MBJ,0.1,0.35,0.44,0.02,0.007,0.05,1.01,0.51,0.08,0.0,0.012,0.0082,0.0,0.0,400,168,454
MBJ,0.1,0.35,0.44,0.02,0.007,0.05,1.01,0.51,0.08,0.0,0.012,0.0082,0.0,0.0,450,176,444
MBJ,0.1,0.35,0.44,0.02,0.007,0.05,1.01,0.51,0.08,0.0,0.012,0.0082,0.0,0.0,500,160,417
MBJ,0.1,0.35,0.44,0.02,0.007,0.05,1.01,0.51,0.08,0.0,0.012,0.0082,0.0,0.0,550,172,376
MBJ,0.1,0.35,0.44,0.02,0.007,0.05,1.01,0.51,0.08,0.0,0.012,0.0082,0.0,0.0,600,161,293
MBJ,0.1,0.35,0.44,0.02,0.007,0.05,1.01,0.51,0.08,0.0,0.012,0.0082,0.0,0.0,650,114,199
MBL,0.09,0.32,0.48,0.02,0.017,0.023,1.05,0.52,0.04,0.0,0.009,0.0089,0.0,0.0,27,313,464
MBL,0.09,0.32,0.48,0.02,0.017,0.023,1.05,0.52,0.04,0.0,0.009,0.0089,0.0,0.0,100,301,421
MBL,0.09,0.32,0.48,0.02,0.017,0.023,1.05,0.52,0.04,0.0,0.009,0.0089,0.0,0.0,200,324,459
MBL,0.09,0.32,0.48,0.02,0.017,0.023,1.05,0.52,0.04,0.0,0.009,0.0089,0.0,0.0,300,303,479
MBL,0.09,0.32,0.48,0.02,0.017,0.023,1.05,0.52,0.04,0.0,0.009,0.0089,0.0,0.0,400,279,482
MBL,0.09,0.32,0.48,0.02,0.017,0.023,1.05,0.52,0.04,0.0,0.009,0.0089,0.0,0.0,450,277,473
MBL,0.09,0.32,0.48,0.02,0.017,0.023,1.05,0.52,0.04,0.0,0.009,0.0089,0.0,0.0,500,262,449
MBL,0.09,0.32,0.48,0.02,0.017,0.023,1.05,0.52,0.04,0.0,0.009,0.0089,0.0,0.0,550,251,395
MBL,0.09,0.32,0.48,0.02,0.017,0.023,1.05,0.52,0.04,0.0,0.009,0.0089,0.0,0.0,600,220,317
MBL,0.09,0.32,0.48,0.02,0.017,0.023,1.05,0.52,0.04,0.0,0.009,0.0089,0.0,0.0,650,137,213
MBM,0.1,0.31,0.51,0.022,0.017,0.02,1.03,0.53,0.04,0.0,0.009,0.0076,0.0,0.0,27,291,462
MBM,0.1,0.31,0.51,0.022,0.017,0.02,1.03,0.53,0.04,0.0,0.009,0.0076,0.0,0.0,100,315,418
MBM,0.1,0.31,0.51,0.022,0.017,0.02,1.03,0.53,0.04,0.0,0.009,0.0076,0.0,0.0,200,316,457
MBM,0.1,0.31,0.51,0.022,0.017,0.02,1.03,0.53,0.04,0.0,0.009,0.0076,0.0,0.0,300,288,479
MBM,0.1,0.31,0.51,0.022,0.017,0.02,1.03,0.53,0.04,0.0,0.009,0.0076,0.0,0.0,400,270,482
MBM,0.1,0.31,0.51,0.022,0.017,0.02,1.03,0.53,0.04,0.0,0.009,0.0076,0.0,0.0,450,272,479
MBM,0.1,0.31,0.51,0.022,0.017,0.02,1.03,0.53,0.04,0.0,0.009,0.0076,0.0,0.0,500,256,441
MBM,0.1,0.31,0.51,0.022,0.017,0.02,1.03,0.53,0.04,0.0,0.009,0.0076,0.0,0.0,550,240,393
MBM,0.1,0.31,0.51,0.022,0.017,0.02,1.03,0.53,0.04,0.0,0.009,0.0076,0.0,0.0,600,218,299
MBM,0.1,0.31,0.51,0.022,0.017,0.02,1.03,0.53,0.04,0.0,0.009,0.0076,0.0,0.0,650,136,217
CAA,0.2,0.31,0.59,0.018,0.009,0.0,0.046,0.011,0.05,0.0,0.006,0.0056,0.0,0.0,27,280,480
CAA,0.2,0.31,0.59,0.018,0.009,0.0,0.046,0.011,0.05,0.0,0.006,0.0056,0.0,0.0,100,270,471
CAA,0.2,0.31,0.59,0.018,0.009,0.0,0.046,0.011,0.05,0.0,0.006,0.0056,0.0,0.0,200,272,591
CAA,0.2,0.31,0.59,0.018,0.009,0.0,0.046,0.011,0.05,0.0,0.006,0.0056,0.0,0.0,300,197,553
CAA,0.2,0.31,0.59,0.018,0.009,0.0,0.046,0.011,0.05,0.0,0.006,0.0056,0.0,0.0,350,185,509
CAA,0.2,0.31,0.59,0.018,0.009,0.0,0.046,0.011,0.05,0.0,0.006,0.0056,0.0,0.0,400,177,444
CAA,0.2,0.31,0.59,0.018,0.009,0.0,0.046,0.011,0.05,0.0,0.006,0.0056,0.0,0.0,450,176,373
CAA,0.2,0.31,0.59,0.018,0.009,0.0,0.046,0.011,0.05,0.0,0.006,0.0056,0.0,0.0,500,156,306
CAA,0.2,0.31,0.59,0.018,0.009,0.0,0.046,0.011,0.05,0.0,0.006,0.0056,0.0,0.0,550,131,234
CAC,0.2,0.29,0.55,0.021,0.009,0.0,0.054,0.012,0.05,0.0,0.004,0.0058,0.0,0.0,27,285,470
CAC,0.2,0.29,0.55,0.021,0.009,0.0,0.054,0.012,0.05,0.0,0.004,0.0058,0.0,0.0,100,271,453
CAC,0.2,0.29,0.55,0.021,0.009,0.0,0.054,0.012,0.05,0.0,0.004,0.0058,0.0,0.0,200,267,564
CAC,0.2,0.29,0.55,0.021,0.009,0.0,0.054,0.012,0.05,0.0,0.004,0.0058,0.0,0.0,300,187,546
CAC,0.2,0.29,0.55,0.021,0.009,0.0,0.054,0.012,0.05,0.0,0.004,0.0058,0.0,0.0,350,184,485
CAC,0.2,0.29,0.55,0.021,0.009,0.0,0.054,0.012,0.05,0.0,0.004,0.0058,0.0,0.0,400,172,427
CAC,0.2,0.29,0.55,0.021,0.009,0.0,0.054,0.012,0.05,0.0,0.004,0.0058,0.0,0.0,450,179,372
CAC,0.2,0.29,0.55,0.021,0.009,0.0,0.054,0.012,0.05,0.0,0.004,0.0058,0.0,0.0,500,165,309
CAC,0.2,0.29,0.55,0.021,0.009,0.0,0.054,0.012,0.05,0.0,0.004,0.0058,0.0,0.0,550,135,237
CAG,0.21,0.21,0.62,0.014,0.014,0.0,0.046,0.019,0.05,0.0,0.008,0.003,0.0,0.0,27,315,500
CAG,0.21,0.21,0.62,0.014,0.014,0.0,0.046,0.019,0.05,0.0,0.008,0.003,0.0,0.0,100,276,456
CAG,0.21,0.21,0.62,0.014,0.014,0.0,0.046,0.019,0.05,0.0,0.008,0.003,0.0,0.0,200,280,540
CAG,0.21,0.21,0.62,0.014,0.014,0.0,0.046,0.019,0.05,0.0,0.008,0.003,0.0,0.0,300,202,534
CAG,0.21,0.21,0.62,0.014,0.014,0.0,0.046,0.019,0.05,0.0,0.008,0.003,0.0,0.0,350,197,495
CAG,0.21,0.21,0.62,0.014,0.014,0.0,0.046,0.019,0.05,0.0,0.008,0.003,0.0,0.0,400,198,443
CAG,0.21,0.21,0.62,0.014,0.014,0.0,0.046,0.019,0.05,0.0,0.008,0.003,0.0,0.0,450,172,379
CAG,0.21,0.21,0.62,0.014,0.014,0.0,0.046,0.019,0.05,0.0,0.008,0.003,0.0,0.0,500,173,319
CAG,0.21,0.21,0.62,0.014,0.014,0.0,0.046,0.019,0.05,0.0,0.008,0.003,0.0,0.0,550,139,254
CAH,0.24,0.24,0.64,0.015,0.013,0.0,0.074,0.019,0.05,0.0,0.011,0.006,0.0,0.0,27,300,480
CAH,0.24,0.24,0.64,0.015,0.013,0.0,0.074,0.019,0.05,0.0,0.011,0.006,0.0,0.0,100,291,471
CAH,0.24,0.24,0.64,0.015,0.013,0.0,0.074,0.019,0.05,0.0,0.011,0.006,0.0,0.0,200,293,534
CAH,0.24,0.24,0.64,0.015,0.013,0.0,0.074,0.019,0.05,0.0,0.011,0.006,0.0,0.0,300,231,552
CAH,0.24,0.24,0.64,0.015,0.013,0.0,0.074,0.019,0.05,0.0,0.011,0.006,0.0,0.0,350,231,506
CAH,0.24,0.24,0.64,0.015,0.013,0.0,0.074,0.019,0.05,0.0,0.011,0.006,0.0,0.0,400,230,467
CAH,0.24,0.24,0.64,0.015,0.013,0.0,0.074,0.019,0.05,0.0,0.011,0.006,0.0,0.0,450,206,386
CAH,0.24,0.24,0.64,0.015,0.013,0.0,0.074,0.019,0.05,0.0,0.011,0.006,0.0,0.0,500,199,335
CAH,0.24,0.24,0.64,0.015,0.013,0.0,0.074,0.019,0.05,0.0,0.011,0.006,0.0,0.0,550,149,258
CAJ,0.2,0.2,0.47,0.007,0.009,0.0,0.056,0.01,0.07,0.0,0.005,0.011,0.0,0.0,27,290,480
CAJ,0.2,0.2,0.47,0.007,0.009,0.0,0.056,0.01,0.07,0.0,0.005,0.011,0.0,0.0,100,297,510
CAJ,0.2,0.2,0.47,0.007,0.009,0.0,0.056,0.01,0.07,0.0,0.005,0.011,0.0,0.0,200,291,650
CAJ,0.2,0.2,0.47,0.007,0.009,0.0,0.056,0.01,0.07,0.0,0.005,0.011,0.0,0.0,300,189,572
CAJ,0.2,0.2,0.47,0.007,0.009,0.0,0.056,0.01,0.07,0.0,0.005,0.011,0.0,0.0,350,187,497
CAJ,0.2,0.2,0.47,0.007,0.009,0.0,0.056,0.01,0.07,0.0,0.005,0.011,0.0,0.0,400,193,426
CAJ,0.2,0.2,0.47,0.007,0.009,0.0,0.056,0.01,0.07,0.0,0.005,0.011,0.0,0.0,450,181,368
CAJ,0.2,0.2,0.47,0.007,0.009,0.0,0.056,0.01,0.07,0.0,0.005,0.011,0.0,0.0,500,164,273
CAJ,0.2,0.2,0.47,0.007,0.009,0.0,0.056,0.01,0.07,0.0,0.005,0.011,0.0,0.0,550,114,231
CAL,0.21,0.32,0.48,0.02,0.018,0.0,0.017,0.006,0.08,0.0,0.004,0.0044,0.0,0.0,27,275,460
CAL,0.21,0.32,0.48,0.02,0.018,0.0,0.017,0.006,0.08,0.0,0.004,0.0044,0.0,0.0,100,260,439
CAL,0.21,0.32,0.48,0.02,0.018,0.0,0.017,0.006,0.08,0.0,0.004,0.0044,0.0,0.0,200,260,519
CAL,0.21,0.32,0.48,0.02,0.018,0.0,0.017,0.006,0.08,0.0,0.004,0.0044,0.0,0.0,300,197,512
CAL,0.21,0.32,0.48,0.02,0.018,0.0,0.017,0.006,0.08,0.0,0.004,0.0044,0.0,0.0,350,188,469
CAL,0.21,0.32,0.48,0.02,0.018,0.0,0.017,0.006,0.08,0.0,0.004,0.0044,0.0,0.0,400,190,404
CAL,0.21,0.32,0.48,0.02,0.018,0.0,0.017,0.006,0.08,0.0,0.004,0.0044,0.0,0.0,450,187,356
CAL,0.21,0.32,0.48,0.02,0.018,0.0,0.017,0.006,0.08,0.0,0.004,0.0044,0.0,0.0,500,154,275
CAL,0.21,0.32,0.48,0.02,0.018,0.0,0.017,0.006,0.08,0.0,0.004,0.0044,0.0,0.0,550,137,227
CAN,0.23,0.32,0.53,0.023,0.016,0.0,0.022,0.005,0.07,0.0,0.005,0.0051,0.0,0.0,27,285,470
CAN,0.23,0.32,0.53,0.023,0.016,0.0,0.022,0.005,0.07,0.0,0.005,0.0051,0.0,0.0,100,267,446
CAN,0.23,0.32,0.53,0.023,0.016,0.0,0.022,0.005,0.07,0.0,0.005,0.0051,0.0,0.0,200,251,502
CAN,0.23,0.32,0.53,0.023,0.016,0.0,0.022,0.005,0.07,0.0,0.005,0.0051,0.0,0.0,300,183,561
CAN,0.23,0.32,0.53,0.023,0.016,0.0,0.022,0.005,0.07,0.0,0.005,0.0051,0.0,0.0,350,190,471
CAN,0.23,0.32,0.53,0.023,0.016,0.0,0.022,0.005,0.07,0.0,0.005,0.0051,0.0,0.0,400,200,417
CAN,0.23,0.32,0.53,0.023,0.016,0.0,0.022,0.005,0.07,0.0,0.005,0.0051,0.0,0.0,450,202,343
CAN,0.23,0.32,0.53,0.023,0.016,0.0,0.022,0.005,0.07,0.0,0.005,0.0051,0.0,0.0,500,171,286
CAN,0.23,0.32,0.53,0.023,0.016,0.0,0.022,0.005,0.07,0.0,0.005,0.0051,0.0,0.0,550,125,219
LAA,0.11,0.3,0.48,0.012,0.01,0.0,0.0,0.51,0.0,0.0,0.005,0.0078,0.0,0.0,27,265,450
LAA,0.11,0.3,0.48,0.012,0.01,0.0,0.0,0.51,0.0,0.0,0.005,0.0078,0.0,0.0,100,260,442
LAA,0.11,0.3,0.48,0.012,0.01,0.0,0.0,0.51,0.0,0.0,0.005,0.0078,0.0,0.0,200,247,566
LAA,0.11,0.3,0.48,0.012,0.01,0.0,0.0,0.51,0.0,0.0,0.005,0.0078,0.0,0.0,300,198,560
LAA,0.11,0.3,0.48,0.012,0.01,0.0,0.0,0.51,0.0,0.0,0.005,0.0078,0.0,0.0,400,195,493
LAA,0.11,0.3,0.48,0.012,0.01,0.0,0.0,0.51,0.0,0.0,0.005,0.0078,0.0,0.0,450,181,447
LAA,0.11,0.3,0.48,0.012,0.01,0.0,0.0,0.51,0.0,0.0,0.005,0.0078,0.0,0.0,500,186,406
LAA,0.11,0.3,0.48,0.012,0.01,0.0,0.0,0.51,0.0,0.0,0.005,0.0078,0.0,0.0,550,183,363
LAA,0.11,0.3,0.48,0.012,0.01,0.0,0.0,0.51,0.0,0.0,0.005,0.0078,0.0,0.0,600,174,281
LAB,0.12,0.25,0.5,0.012,0.01,0.0,0.0,0.5,0.0,0.0,0.005,0.0068,0.0,0.0,27,270,460
LAB,0.12,0.25,0.5,0.012,0.01,0.0,0.0,0.5,0.0,0.0,0.005,0.0068,0.0,0.0,100,260,450
LAB,0.12,0.25,0.5,0.012,0.01,0.0,0.0,0.5,0.0,0.0,0.005,0.0068,0.0,0.0,200,260,575
LAB,0.12,0.25,0.5,0.012,0.01,0.0,0.0,0.5,0.0,0.0,0.005,0.0068,0.0,0.0,300,185,574
LAB,0.12,0.25,0.5,0.012,0.01,0.0,0.0,0.5,0.0,0.0,0.005,0.0068,0.0,0.0,400,204,484
LAB,0.12,0.25,0.5,0.012,0.01,0.0,0.0,0.5,0.0,0.0,0.005,0.0068,0.0,0.0,450,222,438
LAB,0.12,0.25,0.5,0.012,0.01,0.0,0.0,0.5,0.0,0.0,0.005,0.0068,0.0,0.0,500,210,400
LAB,0.12,0.25,0.5,0.012,0.01,0.0,0.0,0.5,0.0,0.0,0.005,0.0068,0.0,0.0,550,185,349
LAB,0.12,0.25,0.5,0.012,0.01,0.0,0.0,0.5,0.0,0.0,0.005,0.0068,0.0,0.0,600,163,272
LAD,0.15,0.22,0.43,0.011,0.022,0.01,0.02,0.5,0.03,0.0,0.004,0.004,0.0,0.0,27,280,430
LAD,0.15,0.22,0.43,0.011,0.022,0.01,0.02,0.5,0.03,0.0,0.004,0.004,0.0,0.0,100,260,417
LAD,0.15,0.22,0.43,0.011,0.022,0.01,0.02,0.5,0.03,0.0,0.004,0.004,0.0,0.0,200,273,533
LAD,0.15,0.22,0.43,0.011,0.022,0.01,0.02,0.5,0.03,0.0,0.004,0.004,0.0,0.0,300,178,524
LAD,0.15,0.22,0.43,0.011,0.022,0.01,0.02,0.5,0.03,0.0,0.004,0.004,0.0,0.0,400,181,428
LAD,0.15,0.22,0.43,0.011,0.022,0.01,0.02,0.5,0.03,0.0,0.004,0.004,0.0,0.0,450,175,394
LAD,0.15,0.22,0.43,0.011,0.022,0.01,0.02,0.5,0.03,0.0,0.004,0.004,0.0,0.0,500,180,350
LAD,0.15,0.22,0.43,0.011,0.022,0.01,0.02,0.5,0.03,0.0,0.004,0.004,0.0,0.0,550,179,315
LAD,0.15,0.22,0.43,0.011,0.022,0.01,0.02,0.5,0.03,0.0,0.004,0.004,0.0,0.0,600,140,250
LAE,0.14,0.22,0.46,0.012,0.012,0.01,0.03,0.5,0.03,0.0,0.006,0.006,0.0,0.0,27,280,440
LAE,0.14,0.22,0.46,0.012,0.012,0.01,0.03,0.5,0.03,0.0,0.006,0.006,0.0,0.0,100,274,423
LAE,0.14,0.22,0.46,0.012,0.012,0.01,0.03,0.5,0.03,0.0,0.006,0.006,0.0,0.0,200,274,530
LAE,0.14,0.22,0.46,0.012,0.012,0.01,0.03,0.5,0.03,0.0,0.006,0.006,0.0,0.0,300,218,530
LAE,0.14,0.22,0.46,0.012,0.012,0.01,0.03,0.5,0.03,0.0,0.006,0.006,0.0,0.0,400,262,442
LAE,0.14,0.22,0.46,0.012,0.012,0.01,0.03,0.5,0.03,0.0,0.006,0.006,0.0,0.0,450,200,393
LAE,0.14,0.22,0.46,0.012,0.012,0.01,0.03,0.5,0.03,0.0,0.006,0.006,0.0,0.0,500,200,354
LAE,0.14,0.22,0.46,0.012,0.012,0.01,0.03,0.5,0.03,0.0,0.006,0.006,0.0,0.0,550,213,311
LAE,0.14,0.22,0.46,0.012,0.012,0.01,0.03,0.5,0.03,0.0,0.006,0.006,0.0,0.0,600,156,266
LAF,0.15,0.25,0.58,0.008,0.01,0.05,0.11,0.52,0.04,0.0,0.007,0.011,0.0,0.0,27,290,450
LAF,0.15,0.25,0.58,0.008,0.01,0.05,0.11,0.52,0.04,0.0,0.007,0.011,0.0,0.0,100,267,414
LAF,0.15,0.25,0.58,0.008,0.01,0.05,0.11,0.52,0.04,0.0,0.007,0.011,0.0,0.0,200,260,463
LAF,0.15,0.25,0.58,0.008,0.01,0.05,0.11,0.52,0.04,0.0,0.007,0.011,0.0,0.0,300,203,487
LAF,0.15,0.25,0.58,0.008,0.01,0.05,0.11,0.52,0.04,0.0,0.007,0.011,0.0,0.0,400,182,438
LAF,0.15,0.25,0.58,0.008,0.01,0.05,0.11,0.52,0.04,0.0,0.007,0.011,0.0,0.0,450,192,418
LAF,0.15,0.25,0.58,0.008,0.01,0.05,0.11,0.52,0.04,0.0,0.007,0.011,0.0,0.0,500,167,372
LAF,0.15,0.25,0.58,0.008,0.01,0.05,0.11,0.52,0.04,0.0,0.007,0.011,0.0,0.0,550,175,313
LAF,0.15,0.25,0.58,0.008,0.01,0.05,0.11,0.52,0.04,0.0,0.007,0.011,0.0,0.0,600,146,253
LAH,0.17,0.3,0.63,0.012,0.012,0.04,0.09,0.52,0.1,0.0,0.003,0.007,0.0,0.0,27,320,480
LAH,0.17,0.3,0.63,0.012,0.012,0.04,0.09,0.52,0.1,0.0,0.003,0.007,0.0,0.0,100,304,469
LAH,0.17,0.3,0.63,0.012,0.012,0.04,0.09,0.52,0.1,0.0,0.003,0.007,0.0,0.0,200,310,592
LAH,0.17,0.3,0.63,0.012,0.012,0.04,0.09,0.52,0.1,0.0,0.003,0.007,0.0,0.0,300,275,596
LAH,0.17,0.3,0.63,0.012,0.012,0.04,0.09,0.52,0.1,0.0,0.003,0.007,0.0,0.0,400,238,487
LAH,0.17,0.3,0.63,0.012,0.012,0.04,0.09,0.52,0.1,0.0,0.003,0.007,0.0,0.0,450,249,437
LAH,0.17,0.3,0.63,0.012,0.012,0.04,0.09,0.52,0.1,0.0,0.003,0.007,0.0,0.0,500,248,385
LAH,0.17,0.3,0.63,0.012,0.012,0.04,0.09,0.52,0.1,0.0,0.003,0.007,0.0,0.0,550,219,330
LAH,0.17,0.3,0.63,0.012,0.012,0.04,0.09,0.52,0.1,0.0,0.003,0.007,0.0,0.0,600,177,268
LAL,0.14,0.39,0.63,0.008,0.005,0.0,0.0,0.58,0.03,0.0,0.004,0.006,0.0,0.0,27,420,530
LAL,0.14,0.39,0.63,0.008,0.005,0.0,0.0,0.58,0.03,0.0,0.004,0.006,0.0,0.0,100,324,437
LAL,0.14,0.39,0.63,0.008,0.005,0.0,0.0,0.58,0.03,0.0,0.004,0.006,0.0,0.0,200,412,616
LAL,0.14,0.39,0.63,0.008,0.005,0.0,0.0,0.58,0.03,0.0,0.004,0.006,0.0,0.0,300,364,624
LAL,0.14,0.39,0.63,0.008,0.005,0.0,0.0,0.58,0.03,0.0,0.004,0.006,0.0,0.0,400,367,532
LAL,0.14,0.39,0.63,0.008,0.005,0.0,0.0,0.58,0.03,0.0,0.004,0.006,0.0,0.0,450,320,478
LAL,0.14,0.39,0.63,0.008,0.005,0.0,0.0,0.58,0.03,0.0,0.004,0.006,0.0,0.0,500,306,420
LAL,0.14,0.39,0.63,0.008,0.005,0.0,0.0,0.58,0.03,0.0,0.004,0.006,0.0,0.0,550,276,364
LAL,0.14,0.39,0.63,0.008,0.005,0.0,0.0,0.58,0.03,0.0,0.004,0.006,0.0,0.0,600,243,304
LAM,0.14,0.4,0.67,0.007,0.004,0.0,0.0,0.6,0.03,0.0,0.004,0.007,0.0,0.0,27,395,520
LAM,0.14,0.4,0.67,0.007,0.004,0.0,0.0,0.6,0.03,0.0,0.004,0.007,0.0,0.0,100,380,506
LAM,0.14,0.4,0.67,0.007,0.004,0.0,0.0,0.6,0.03,0.0,0.004,0.007,0.0,0.0,200,391,609
LAM,0.14,0.4,0.67,0.007,0.004,0.0,0.0,0.6,0.03,0.0,0.004,0.007,0.0,0.0,300,378,614
LAM,0.14,0.4,0.67,0.007,0.004,0.0,0.0,0.6,0.03,0.0,0.004,0.007,0.0,0.0,400,330,519
LAM,0.14,0.4,0.67,0.007,0.004,0.0,0.0,0.6,0.03,0.0,0.004,0.007,0.0,0.0,450,328,477
LAM,0.14,0.4,0.67,0.007,0.004,0.0,0.0,0.6,0.03,0.0,0.004,0.007,0.0,0.0,500,292,422
LAM,0.14,0.4,0.67,0.007,0.004,0.0,0.0,0.6,0.03,0.0,0.004,0.007,0.0,0.0,550,268,369
LAM,0.14,0.4,0.67,0.007,0.004,0.0,0.0,0.6,0.03,0.0,0.004,0.007,0.0,0.0,600,235,303
LAN,0.14,0.39,0.64,0.006,0.005,0.0,0.0,0.58,0.03,0.0,0.005,0.008,0.0,0.0,27,380,520
LAN,0.14,0.39,0.64,0.006,0.005,0.0,0.0,0.58,0.03,0.0,0.005,0.008,0.0,0.0,100,371,505
LAN,0.14,0.39,0.64,0.006,0.005,0.0,0.0,0.58,0.03,0.0,0.005,0.008,0.0,0.0,200,367,606
LAN,0.14,0.39,0.64,0.006,0.005,0.0,0.0,0.58,0.03,0.0,0.005,0.008,0.0,0.0,300,330,610
LAN,0.14,0.39,0.64,0.006,0.005,0.0,0.0,0.58,0.03,0.0,0.005,0.008,0.0,0.0,400,323,517
LAN,0.14,0.39,0.64,0.006,0.005,0.0,0.0,0.58,0.03,0.0,0.005,0.008,0.0,0.0,450,323,467
LAN,0.14,0.39,0.64,0.006,0.005,0.0,0.0,0.58,0.03,0.0,0.005,0.008,0.0,0.0,500,276,417
LAN,0.14,0.39,0.64,0.006,0.005,0.0,0.0,0.58,0.03,0.0,0.005,0.008,0.0,0.0,550,261,365
LAN,0.14,0.39,0.64,0.006,0.005,0.0,0.0,0.58,0.03,0.0,0.005,0.008,0.0,0.0,600,217,291
CaC,0.28,0.3,0.7,0.022,0.011,0.14,0.07,0.02,0.22,0.0,0.004,0.0097,0.0,0.0,27,300,520
CaC,0.28,0.3,0.7,0.022,0.011,0.14,0.07,0.02,0.22,0.0,0.004,0.0097,0.0,0.0,100,284,484
CaC,0.28,0.3,0.7,0.022,0.011,0.14,0.07,0.02,0.22,0.0,0.004,0.0097,0.0,0.0,200,228,449
CaC,0.28,0.3,0.7,0.022,0.011,0.14,0.07,0.02,0.22,0.0,0.004,0.0097,0.0,0.0,300,223,483
CaC,0.28,0.3,0.7,0.022,0.011,0.14,0.07,0.02,0.22,0.0,0.004,0.0097,0.0,0.0,350,214,475
CaC,0.28,0.3,0.7,0.022,0.011,0.14,0.07,0.02,0.22,0.0,0.004,0.0097,0.0,0.0,400,199,432
CaC,0.28,0.3,0.7,0.022,0.011,0.14,0.07,0.02,0.22,0.0,0.004,0.0097,0.0,0.0,450,172,372
CaC,0.28,0.3,0.7,0.022,0.011,0.14,0.07,0.02,0.22,0.0,0.004,0.0097,0.0,0.0,500,165,314
CaC,0.28,0.3,0.7,0.022,0.011,0.14,0.07,0.02,0.22,0.0,0.004,0.0097,0.0,0.0,550,153,253
CaD,0.2,0.22,0.68,0.024,0.009,0.15,0.11,0.03,0.23,0.0,0.01,0.0077,0.0,0.0,27,275,490
CaD,0.2,0.22,0.68,0.024,0.009,0.15,0.11,0.03,0.23,0.0,0.01,0.0077,0.0,0.0,100,258,449
CaD,0.2,0.22,0.68,0.024,0.009,0.15,0.11,0.03,0.23,0.0,0.01,0.0077,0.0,0.0,200,243,439
CaD,0.2,0.22,0.68,0.024,0.009,0.15,0.11,0.03,0.23,0.0,0.01,0.0077,0.0,0.0,300,201,454
CaD,0.2,0.22,0.68,0.024,0.009,0.15,0.11,0.03,0.23,0.0,0.01,0.0077,0.0,0.0,350,194,454
CaD,0.2,0.22,0.68,0.024,0.009,0.15,0.11,0.03,0.23,0.0,0.01,0.0077,0.0,0.0,400,186,418
CaD,0.2,0.22,0.68,0.024,0.009,0.15,0.11,0.03,0.23,0.0,0.01,0.0077,0.0,0.0,450,183,368
CaD,0.2,0.22,0.68,0.024,0.009,0.15,0.11,0.03,0.23,0.0,0.01,0.0077,0.0,0.0,500,152,306
CaD,0.2,0.22,0.68,0.024,0.009,0.15,0.11,0.03,0.23,0.0,0.01,0.0077,0.0,0.0,550,149,249
CaE,0.34,0.22,0.7,0.016,0.012,0.14,0.1,0.03,0.2,0.0,0.002,0.0107,0.0,0.0,27,290,500
CaE,0.34,0.22,0.7,0.016,0.012,0.14,0.1,0.03,0.2,0.0,0.002,0.0107,0.0,0.0,100,266,454
CaE,0.34,0.22,0.7,0.016,0.012,0.14,0.1,0.03,0.2,0.0,0.002,0.0107,0.0,0.0,200,224,447
CaE,0.34,0.22,0.7,0.016,0.012,0.14,0.1,0.03,0.2,0.0,0.002,0.0107,0.0,0.0,300,194,458
CaE,0.34,0.22,0.7,0.016,0.012,0.14,0.1,0.03,0.2,0.0,0.002,0.0107,0.0,0.0,350,198,460
CaE,0.34,0.22,0.7,0.016,0.012,0.14,0.1,0.03,0.2,0.0,0.002,0.0107,0.0,0.0,400,194,422
CaE,0.34,0.22,0.7,0.016,0.012,0.14,0.1,0.03,0.2,0.0,0.002,0.0107,0.0,0.0,450,179,368
CaE,0.34,0.22,0.7,0.016,0.012,0.14,0.1,0.03,0.2,0.0,0.002,0.0107,0.0,0.0,500,163,310
CaE,0.34,0.22,0.7,0.016,0.012,0.14,0.1,0.03,0.2,0.0,0.002,0.0107,0.0,0.0,550,164,283
CaF,0.28,0.19,0.8,0.01,0.012,0.0,0.06,0.22,0.04,0.0,0.016,0.0073,0.0,0.0,27,275,490
CaF,0.28,0.19,0.8,0.01,0.012,0.0,0.06,0.22,0.04,0.0,0.016,0.0073,0.0,0.0,100,258,445
CaF,0.28,0.19,0.8,0.01,0.012,0.0,0.06,0.22,0.04,0.0,0.016,0.0073,0.0,0.0,200,228,440
CaF,0.28,0.19,0.8,0.01,0.012,0.0,0.06,0.22,0.04,0.0,0.016,0.0073,0.0,0.0,300,186,457
CaF,0.28,0.19,0.8,0.01,0.012,0.0,0.06,0.22,0.04,0.0,0.016,0.0073,0.0,0.0,350,179,457
CaF,0.28,0.19,0.8,0.01,0.012,0.0,0.06,0.22,0.04,0.0,0.016,0.0073,0.0,0.0,400,183,425
CaF,0.28,0.19,0.8,0.01,0.012,0.0,0.06,0.22,0.04,0.0,0.016,0.0073,0.0,0.0,450,183,382
CaF,0.28,0.19,0.8,0.01,0.012,0.0,0.06,0.22,0.04,0.0,0.016,0.0073,0.0,0.0,500,168,338
CaF,0.28,0.19,0.8,0.01,0.012,0.0,0.06,0.22,0.04,0.0,0.016,0.0073,0.0,0.0,550,149,256
CaG,0.29,0.2,0.93,0.014,0.015,0.03,0.03,0.36,0.06,0.0,0.018,0.0045,0.0,0.0,27,310,530
CaG,0.29,0.2,0.93,0.014,0.015,0.03,0.03,0.36,0.06,0.0,0.018,0.0045,0.0,0.0,100,300,498
CaG,0.29,0.2,0.93,0.014,0.015,0.03,0.03,0.36,0.06,0.0,0.018,0.0045,0.0,0.0,200,254,486
CaG,0.29,0.2,0.93,0.014,0.015,0.03,0.03,0.36,0.06,0.0,0.018,0.0045,0.0,0.0,300,235,522
CaG,0.29,0.2,0.93,0.014,0.015,0.03,0.03,0.36,0.06,0.0,0.018,0.0045,0.0,0.0,350,221,514
CaG,0.29,0.2,0.93,0.014,0.015,0.03,0.03,0.36,0.06,0.0,0.018,0.0045,0.0,0.0,400,213,480
CaG,0.29,0.2,0.93,0.014,0.015,0.03,0.03,0.36,0.06,0.0,0.018,0.0045,0.0,0.0,450,226,434
CaG,0.29,0.2,0.93,0.014,0.015,0.03,0.03,0.36,0.06,0.0,0.018,0.0045,0.0,0.0,500,213,380
CaG,0.29,0.2,0.93,0.014,0.015,0.03,0.03,0.36,0.06,0.0,0.018,0.0045,0.0,0.0,550,198,322
CaH,0.29,0.22,1.0,0.016,0.011,0.05,0.07,0.34,0.05,0.0,0.011,0.0035,0.0,0.0,27,305,530
CaH,0.29,0.22,1.0,0.016,0.011,0.05,0.07,0.34,0.05,0.0,0.011,0.0035,0.0,0.0,100,270,487
CaH,0.29,0.22,1.0,0.016,0.011,0.05,0.07,0.34,0.05,0.0,0.011,0.0035,0.0,0.0,200,259,478
CaH,0.29,0.22,1.0,0.016,0.011,0.05,0.07,0.34,0.05,0.0,0.011,0.0035,0.0,0.0,300,226,518
CaH,0.29,0.22,1.0,0.016,0.011,0.05,0.07,0.34,0.05,0.0,0.011,0.0035,0.0,0.0,350,214,503
CaH,0.29,0.22,1.0,0.016,0.011,0.05,0.07,0.34,0.05,0.0,0.011,0.0035,0.0,0.0,400,213,477
CaH,0.29,0.22,1.0,0.016,0.011,0.05,0.07,0.34,0.05,0.0,0.011,0.0035,0.0,0.0,450,202,424
CaH,0.29,0.22,1.0,0.016,0.011,0.05,0.07,0.34,0.05,0.0,0.011,0.0035,0.0,0.0,500,202,381
CaH,0.29,0.22,1.0,0.016,0.011,0.05,0.07,0.34,0.05,0.0,0.011,0.0035,0.0,0.0,550,194,315
CaM,0.22,0.22,0.82,0.015,0.006,0.05,0.06,0.18,0.08,0.0,0.005,0.0082,0.0,0.0,27,295,470
CaM,0.22,0.22,0.82,0.015,0.006,0.05,0.06,0.18,0.08,0.0,0.005,0.0082,0.0,0.0,100,289,443
CaM,0.22,0.22,0.82,0.015,0.006,0.05,0.06,0.18,0.08,0.0,0.005,0.0082,0.0,0.0,200,274,450
CaM,0.22,0.22,0.82,0.015,0.006,0.05,0.06,0.18,0.08,0.0,0.005,0.0082,0.0,0.0,300,223,468
CaM,0.22,0.22,0.82,0.015,0.006,0.05,0.06,0.18,0.08,0.0,0.005,0.0082,0.0,0.0,350,207,464
CaM,0.22,0.22,0.82,0.015,0.006,0.05,0.06,0.18,0.08,0.0,0.005,0.0082,0.0,0.0,400,194,408
CaM,0.22,0.22,0.82,0.015,0.006,0.05,0.06,0.18,0.08,0.0,0.005,0.0082,0.0,0.0,450,198,388
CaM,0.22,0.22,0.82,0.015,0.006,0.05,0.06,0.18,0.08,0.0,0.005,0.0082,0.0,0.0,500,186,330
CaM,0.22,0.22,0.82,0.015,0.006,0.05,0.06,0.18,0.08,0.0,0.005,0.0082,0.0,0.0,550,172,273
VaB,0.28,0.18,0.75,0.012,0.009,0.32,1.0,1.25,0.14,0.27,0.002,0.009,0.0,0.0,27,665,810
VaB,0.28,0.18,0.75,0.012,0.009,0.32,1.0,1.25,0.14,0.27,0.002,0.009,0.0,0.0,100,617,761
VaB,0.28,0.18,0.75,0.012,0.009,0.32,1.0,1.25,0.14,0.27,0.002,0.009,0.0,0.0,200,602,733
VaB,0.28,0.18,0.75,0.012,0.009,0.32,1.0,1.25,0.14,0.27,0.002,0.009,0.0,0.0,300,566,724
VaB,0.28,0.18,0.75,0.012,0.009,0.32,1.0,1.25,0.14,0.27,0.002,0.009,0.0,0.0,400,561,674
VaB,0.28,0.18,0.75,0.012,0.009,0.32,1.0,1.25,0.14,0.27,0.002,0.009,0.0,0.0,450,517,634
VaB,0.28,0.18,0.75,0.012,0.009,0.32,1.0,1.25,0.14,0.27,0.002,0.009,0.0,0.0,500,509,573
VaB,0.28,0.18,0.75,0.012,0.009,0.32,1.0,1.25,0.14,0.27,0.002,0.009,0.0,0.0,550,438,514
VaB,0.28,0.18,0.75,0.012,0.009,0.32,1.0,1.25,0.14,0.27,0.002,0.009,0.0,0.0,600,363,460
VaB,0.28,0.18,0.75,0.012,0.009,0.32,1.0,1.25,0.14,0.27,0.002,0.009,0.0,0.0,650,254,364
VaD,0.3,0.28,0.72,0.014,0.006,0.35,0.93,1.22,0.16,0.21,0.002,0.0093,0.0,0.0,27,645,810
VaD,0.3,0.28,0.72,0.014,0.006,0.35,0.93,1.22,0.16,0.21,0.002,0.0093,0.0,0.0,100,613,751
VaD,0.3,0.28,0.72,0.014,0.006,0.35,0.93,1.22,0.16,0.21,0.002,0.0093,0.0,0.0,200,596,738
VaD,0.3,0.28,0.72,0.014,0.006,0.35,0.93,1.22,0.16,0.21,0.002,0.0093,0.0,0.0,300,569,731
VaD,0.3,0.28,0.72,0.014,0.006,0.35,0.93,1.22,0.16,0.21,0.002,0.0093,0.0,0.0,400,538,690
VaD,0.3,0.28,0.72,0.014,0.006,0.35,0.93,1.22,0.16,0.21,0.002,0.0093,0.0,0.0,450,522,631
VaD,0.3,0.28,0.72,0.014,0.006,0.35,0.93,1.22,0.16,0.21,0.002,0.0093,0.0,0.0,500,506,569
VaD,0.3,0.28,0.72,0.014,0.006,0.35,0.93,1.22,0.16,0.21,0.002,0.0093,0.0,0.0,550,432,510
VaD,0.3,0.28,0.72,0.014,0.006,0.35,0.93,1.22,0.16,0.21,0.002,0.0093,0.0,0.0,600,353,455
VaD,0.3,0.28,0.72,0.014,0.006,0.35,0.93,1.22,0.16,0.21,0.002,0.0093,0.0,0.0,650,277,373
VaE,0.3,0.26,0.79,0.016,0.015,0.32,1.03,1.13,0.19,0.23,0.002,0.0085,0.0,0.0,27,620,790
VaE,0.3,0.26,0.79,0.016,0.015,0.32,1.03,1.13,0.19,0.23,0.002,0.0085,0.0,0.0,100,585,738
VaE,0.3,0.26,0.79,0.016,0.015,0.32,1.03,1.13,0.19,0.23,0.002,0.0085,0.0,0.0,200,572,718
VaE,0.3,0.26,0.79,0.016,0.015,0.32,1.03,1.13,0.19,0.23,0.002,0.0085,0.0,0.0,300,562,710
VaE,0.3,0.26,0.79,0.016,0.015,0.32,1.03,1.13,0.19,0.23,0.002,0.0085,0.0,0.0,400,526,671
VaE,0.3,0.26,0.79,0.016,0.015,0.32,1.03,1.13,0.19,0.23,0.002,0.0085,0.0,0.0,450,501,619
VaE,0.3,0.26,0.79,0.016,0.015,0.32,1.03,1.13,0.19,0.23,0.002,0.0085,0.0,0.0,500,470,562
VaE,0.3,0.26,0.79,0.016,0.015,0.32,1.03,1.13,0.19,0.23,0.002,0.0085,0.0,0.0,550,426,503
VaE,0.3,0.26,0.79,0.016,0.015,0.32,1.03,1.13,0.19,0.23,0.002,0.0085,0.0,0.0,600,356,443
VaE,0.3,0.26,0.79,0.016,0.015,0.32,1.03,1.13,0.19,0.23,0.002,0.0085,0.0,0.0,650,250,367
VaH,0.29,0.26,0.77,0.009,0.007,0.46,1.12,1.2,0.08,0.23,0.004,0.0095,0.0,0.0,27,660,820
VaH,0.29,0.26,0.77,0.009,0.007,0.46,1.12,1.2,0.08,0.23,0.004,0.0095,0.0,0.0,100,622,775
VaH,0.29,0.26,0.77,0.009,0.007,0.46,1.12,1.2,0.08,0.23,0.004,0.0095,0.0,0.0,200,599,741
VaH,0.29,0.26,0.77,0.009,0.007,0.46,1.12,1.2,0.08,0.23,0.004,0.0095,0.0,0.0,300,579,727
VaH,0.29,0.26,0.77,0.009,0.007,0.46,1.12,1.2,0.08,0.23,0.004,0.0095,0.0,0.0,400,560,687
VaH,0.29,0.26,0.77,0.009,0.007,0.46,1.12,1.2,0.08,0.23,0.004,0.0095,0.0,0.0,450,522,632
VaH,0.29,0.26,0.77,0.009,0.007,0.46,1.12,1.2,0.08,0.23,0.004,0.0095,0.0,0.0,500,500,583
VaH,0.29,0.26,0.77,0.009,0.007,0.46,1.12,1.2,0.08,0.23,0.004,0.0095,0.0,0.0,550,446,525
VaH,0.29,0.26,0.77,0.009,0.007,0.46,1.12,1.2,0.08,0.23,0.004,0.0095,0.0,0.0,600,365,461
VaH,0.29,0.26,0.77,0.009,0.007,0.46,1.12,1.2,0.08,0.23,0.004,0.0095,0.0,0.0,650,284,391
VaR,0.3,0.27,0.7,0.012,0.012,0.44,1.1,1.35,0.11,0.27,0.003,0.0082,0.0,0.0,27,655,810
VaR,0.3,0.27,0.7,0.012,0.012,0.44,1.1,1.35,0.11,0.27,0.003,0.0082,0.0,0.0,100,634,766
VaR,0.3,0.27,0.7,0.012,0.012,0.44,1.1,1.35,0.11,0.27,0.003,0.0082,0.0,0.0,200,598,747
VaR,0.3,0.27,0.7,0.012,0.012,0.44,1.1,1.35,0.11,0.27,0.003,0.0082,0.0,0.0,300,585,737
VaR,0.3,0.27,0.7,0.012,0.012,0.44,1.1,1.35,0.11,0.27,0.003,0.0082,0.0,0.0,400,545,682
VaR,0.3,0.27,0.7,0.012,0.012,0.44,1.1,1.35,0.11,0.27,0.003,0.0082,0.0,0.0,450,522,631
VaR,0.3,0.27,0.7,0.012,0.012,0.44,1.1,1.35,0.11,0.27,0.003,0.0082,0.0,0.0,500,497,574
VaR,0.3,0.27,0.7,0.012,0.012,0.44,1.1,1.35,0.11,0.27,0.003,0.0082,0.0,0.0,550,437,522
VaR,0.3,0.27,0.7,0.012,0.012,0.44,1.1,1.35,0.11,0.27,0.003,0.0082,0.0,0.0,600,358,451
VaR,0.3,0.27,0.7,0.012,0.012,0.44,1.1,1.35,0.11,0.27,0.003,0.0082,0.0,0.0,650,271,382
LaA,0.18,0.26,1.33,0.015,0.008,0.55,0.11,0.49,0.11,0.0,0.028,0.006,0.0,0.0,27,425,580
LaA,0.18,0.26,1.33,0.015,0.008,0.55,0.11,0.49,0.11,0.0,0.028,0.006,0.0,0.0,100,393,525
LaA,0.18,0.26,1.33,0.015,0.008,0.55,0.11,0.49,0.11,0.0,0.028,0.006,0.0,0.0,200,419,551
LaA,0.18,0.26,1.33,0.015,0.008,0.55,0.11,0.49,0.11,0.0,0.028,0.006,0.0,0.0,300,395,588
LaA,0.18,0.26,1.33,0.015,0.008,0.55,0.11,0.49,0.11,0.0,0.028,0.006,0.0,0.0,350,399,575
LaA,0.18,0.26,1.33,0.015,0.008,0.55,0.11,0.49,0.11,0.0,0.028,0.006,0.0,0.0,400,367,534
LaA,0.18,0.26,1.33,0.015,0.008,0.55,0.11,0.49,0.11,0.0,0.028,0.006,0.0,0.0,450,352,481
LaA,0.18,0.26,1.33,0.015,0.008,0.55,0.11,0.49,0.11,0.0,0.028,0.006,0.0,0.0,500,322,409
LaA,0.18,0.26,1.33,0.015,0.008,0.55,0.11,0.49,0.11,0.0,0.028,0.006,0.0,0.0,550,303,374
LaA,0.18,0.26,1.33,0.015,0.008,0.55,0.11,0.49,0.11,0.0,0.028,0.006,0.0,0.0,600,240,313
LaB,0.17,0.23,1.34,0.014,0.009,0.57,0.16,0.49,0.11,0.0,0.038,0.007,0.0,0.0,27,455,590
LaB,0.17,0.23,1.34,0.014,0.009,0.57,0.16,0.49,0.11,0.0,0.038,0.007,0.0,0.0,100,427,548
LaB,0.17,0.23,1.34,0.014,0.009,0.57,0.16,0.49,0.11,0.0,0.038,0.007,0.0,0.0,200,436,566
LaB,0.17,0.23,1.34,0.014,0.009,0.57,0.16,0.49,0.11,0.0,0.038,0.007,0.0,0.0,300,435,608
LaB,0.17,0.23,1.34,0.014,0.009,0.57,0.16,0.49,0.11,0.0,0.038,0.007,0.0,0.0,350,405,572
LaB,0.17,0.23,1.34,0.014,0.009,0.57,0.16,0.49,0.11,0.0,0.038,0.007,0.0,0.0,400,366,531
LaB,0.17,0.23,1.34,0.014,0.009,0.57,0.16,0.49,0.11,0.0,0.038,0.007,0.0,0.0,450,367,505
LaB,0.17,0.23,1.34,0.014,0.009,0.57,0.16,0.49,0.11,0.0,0.038,0.007,0.0,0.0,500,337,427
LaB,0.17,0.23,1.34,0.014,0.009,0.57,0.16,0.49,0.11,0.0,0.038,0.007,0.0,0.0,550,291,369
LaB,0.17,0.23,1.34,0.014,0.009,0.57,0.16,0.49,0.11,0.0,0.038,0.007,0.0,0.0,600,248,308
LaD,0.17,0.33,1.37,0.016,0.014,0.6,0.08,0.53,0.24,0.0,0.008,0.0071,0.0,0.0,27,440,590
LaD,0.17,0.33,1.37,0.016,0.014,0.6,0.08,0.53,0.24,0.0,0.008,0.0071,0.0,0.0,100,421,558
LaD,0.17,0.33,1.37,0.016,0.014,0.6,0.08,0.53,0.24,0.0,0.008,0.0071,0.0,0.0,200,404,548
LaD,0.17,0.33,1.37,0.016,0.014,0.6,0.08,0.53,0.24,0.0,0.008,0.0071,0.0,0.0,300,400,565
LaD,0.17,0.33,1.37,0.016,0.014,0.6,0.08,0.53,0.24,0.0,0.008,0.0071,0.0,0.0,350,404,573
LaD,0.17,0.33,1.37,0.016,0.014,0.6,0.08,0.53,0.24,0.0,0.008,0.0071,0.0,0.0,400,378,532
LaD,0.17,0.33,1.37,0.016,0.014,0.6,0.08,0.53,0.24,0.0,0.008,0.0071,0.0,0.0,450,366,485
LaD,0.17,0.33,1.37,0.016,0.014,0.6,0.08,0.53,0.24,0.0,0.008,0.0071,0.0,0.0,500,341,473
LaD,0.17,0.33,1.37,0.016,0.014,0.6,0.08,0.53,0.24,0.0,0.008,0.0071,0.0,0.0,550,304,369
LaD,0.17,0.33,1.37,0.016,0.014,0.6,0.08,0.53,0.24,0.0,0.008,0.0071,0.0,0.0,600,250,310
LaD,0.17,0.33,1.37,0.016,0.014,0.6,0.08,0.53,0.24,0.0,0.008,0.0071,0.0,0.0,650,170,250
LaE,0.17,0.35,1.44,0.015,0.01,0.58,0.08,0.5,0.23,0.0,0.006,0.0079,0.0,0.0,27,420,580
LaE,0.17,0.35,1.44,0.015,0.01,0.58,0.08,0.5,0.23,0.0,0.006,0.0079,0.0,0.0,100,411,551
LaE,0.17,0.35,1.44,0.015,0.01,0.58,0.08,0.5,0.23,0.0,0.006,0.0079,0.0,0.0,200,381,525
LaE,0.17,0.35,1.44,0.015,0.01,0.58,0.08,0.5,0.23,0.0,0.006,0.0079,0.0,0.0,300,381,556
LaE,0.17,0.35,1.44,0.015,0.01,0.58,0.08,0.5,0.23,0.0,0.006,0.0079,0.0,0.0,350,357,549
LaE,0.17,0.35,1.44,0.015,0.01,0.58,0.08,0.5,0.23,0.0,0.006,0.0079,0.0,0.0,400,352,510
LaE,0.17,0.35,1.44,0.015,0.01,0.58,0.08,0.5,0.23,0.0,0.006,0.0079,0.0,0.0,450,336,462
LaE,0.17,0.35,1.44,0.015,0.01,0.58,0.08,0.5,0.23,0.0,0.006,0.0079,0.0,0.0,500,303,396
LaE,0.17,0.35,1.44,0.015,0.01,0.58,0.08,0.5,0.23,0.0,0.006,0.0079,0.0,0.0,550,286,355
LaE,0.17,0.35,1.44,0.015,0.01,0.58,0.08,0.5,0.23,0.0,0.006,0.0079,0.0,0.0,600,240,300
LaF,0.19,0.33,1.41,0.014,0.006,0.58,0.1,0.53,0.25,0.0,0.008,0.0077,0.0,0.0,27,435,590
LaF,0.19,0.33,1.41,0.014,0.006,0.58,0.1,0.53,0.25,0.0,0.008,0.0077,0.0,0.0,100,414,557
LaF,0.19,0.33,1.41,0.014,0.006,0.58,0.1,0.53,0.25,0.0,0.008,0.0077,0.0,0.0,200,395,540
LaF,0.19,0.33,1.41,0.014,0.006,0.58,0.1,0.53,0.25,0.0,0.008,0.0077,0.0,0.0,300,396,573
LaF,0.19,0.33,1.41,0.014,0.006,0.58,0.1,0.53,0.25,0.0,0.008,0.0077,0.0,0.0,350,370,558
LaF,0.19,0.33,1.41,0.014,0.006,0.58,0.1,0.53,0.25,0.0,0.008,0.0077,0.0,0.0,400,363,522
LaF,0.19,0.33,1.41,0.014,0.006,0.58,0.1,0.53,0.25,0.0,0.008,0.0077,0.0,0.0,450,335,470
LaF,0.19,0.33,1.41,0.014,0.006,0.58,0.1,0.53,0.25,0.0,0.008,0.0077,0.0,0.0,500,323,412
LaF,0.19,0.33,1.41,0.014,0.006,0.58,0.1,0.53,0.25,0.0,0.008,0.0077,0.0,0.0,550,288,356
LaF,0.19,0.33,1.41,0.014,0.006,0.58,0.1,0.53,0.25,0.0,0.008,0.0077,0.0,0.0,600,240,299
MFA,0.12,0.25,0.48,0.008,0.012,0.04,0.64,0.51,0.04,0.0,0.006,0.013,0.0,0.0,27,270,480
MFA,0.12,0.25,0.48,0.008,0.012,0.04,0.64,0.51,0.04,0.0,0.006,0.013,0.0,0.0,100,261,454
MFA,0.12,0.25,0.48,0.008,0.012,0.04,0.64,0.51,0.04,0.0,0.006,0.013,0.0,0.0,200,261,542
MFA,0.12,0.25,0.48,0.008,0.012,0.04,0.64,0.51,0.04,0.0,0.006,0.013,0.0,0.0,300,259,604
MFA,0.12,0.25,0.48,0.008,0.012,0.04,0.64,0.51,0.04,0.0,0.006,0.013,0.0,0.0,400,237,564
MFA,0.12,0.25,0.48,0.008,0.012,0.04,0.64,0.51,0.04,0.0,0.006,0.013,0.0,0.0,450,228,534
MFA,0.12,0.25,0.48,0.008,0.012,0.04,0.64,0.51,0.04,0.0,0.006,0.013,0.0,0.0,500,237,487
MFA,0.12,0.25,0.48,0.008,0.012,0.04,0.64,0.51,0.04,0.0,0.006,0.013,0.0,0.0,550,222,434
MFA,0.12,0.25,0.48,0.008,0.012,0.04,0.64,0.51,0.04,0.0,0.006,0.013,0.0,0.0,600,193,332
MFD,0.12,0.25,0.43,0.006,0.011,0.03,0.59,0.51,0.03,0.0,0.006,0.015,0.0,0.0,27,325,460
MFD,0.12,0.25,0.43,0.006,0.011,0.03,0.59,0.51,0.03,0.0,0.006,0.015,0.0,0.0,100,301,419
MFD,0.12,0.25,0.43,0.006,0.011,0.03,0.59,0.51,0.03,0.0,0.006,0.015,0.0,0.0,200,284,435
MFD,0.12,0.25,0.43,0.006,0.011,0.03,0.59,0.51,0.03,0.0,0.006,0.015,0.0,0.0,300,224,464
MFD,0.12,0.25,0.43,0.006,0.011,0.03,0.59,0.51,0.03,0.0,0.006,0.015,0.0,0.0,400,213,455
MFD,0.12,0.25,0.43,0.006,0.011,0.03,0.59,0.51,0.03,0.0,0.006,0.015,0.0,0.0,450,199,435
MFD,0.12,0.25,0.43,0.006,0.011,0.03,0.59,0.51,0.03,0.0,0.006,0.015,0.0,0.0,500,208,402
MFD,0.12,0.25,0.43,0.006,0.011,0.03,0.59,0.51,0.03,0.0,0.006,0.015,0.0,0.0,550,204,353
MFD,0.12,0.25,0.43,0.006,0.011,0.03,0.59,0.51,0.03,0.0,0.006,0.015,0.0,0.0,600,168,283
MFE,0.12,0.25,0.44,0.013,0.012,0.05,0.71,0.52,0.06,0.0,0.004,0.0058,0.0,0.0,27,255,470
MFE,0.12,0.25,0.44,0.013,0.012,0.05,0.71,0.52,0.06,0.0,0.004,0.0058,0.0,0.0,100,276,438
MFE,0.12,0.25,0.44,0.013,0.012,0.05,0.71,0.52,0.06,0.0,0.004,0.0058,0.0,0.0,200,258,520
MFE,0.12,0.25,0.44,0.013,0.012,0.05,0.71,0.52,0.06,0.0,0.004,0.0058,0.0,0.0,300,260,557
MFE,0.12,0.25,0.44,0.013,0.012,0.05,0.71,0.52,0.06,0.0,0.004,0.0058,0.0,0.0,400,226,530
MFE,0.12,0.25,0.44,0.013,0.012,0.05,0.71,0.52,0.06,0.0,0.004,0.0058,0.0,0.0,450,228,507
MFE,0.12,0.25,0.44,0.013,0.012,0.05,0.71,0.52,0.06,0.0,0.004,0.0058,0.0,0.0,500,218,471
MFE,0.12,0.25,0.44,0.013,0.012,0.05,0.71,0.52,0.06,0.0,0.004,0.0058,0.0,0.0,550,220,418
MFE,0.12,0.25,0.44,0.013,0.012,0.05,0.71,0.52,0.06,0.0,0.004,0.0058,0.0,0.0,600,203,330
MFF,0.12,0.24,0.47,0.008,0.011,0.04,0.71,0.49,0.06,0.0,0.006,0.013,0.0,0.0,27,275,480
MFF,0.12,0.24,0.47,0.008,0.011,0.04,0.71,0.49,0.06,0.0,0.006,0.013,0.0,0.0,100,255,441
MFF,0.12,0.24,0.47,0.008,0.011,0.04,0.71,0.49,0.06,0.0,0.006,0.013,0.0,0.0,200,270,522
MFF,0.12,0.24,0.47,0.008,0.011,0.04,0.71,0.49,0.06,0.0,0.006,0.013,0.0,0.0,300,264,575
MFF,0.12,0.24,0.47,0.008,0.011,0.04,0.71,0.49,0.06,0.0,0.006,0.013,0.0,0.0,400,246,556
MFF,0.12,0.24,0.47,0.008,0.011,0.04,0.71,0.49,0.06,0.0,0.006,0.013,0.0,0.0,450,229,521
MFF,0.12,0.24,0.47,0.008,0.011,0.04,0.71,0.49,0.06,0.0,0.006,0.013,0.0,0.0,500,232,474
MFF,0.12,0.24,0.47,0.008,0.011,0.04,0.71,0.49,0.06,0.0,0.006,0.013,0.0,0.0,550,224,416
MFF,0.12,0.24,0.47,0.008,0.011,0.04,0.71,0.49,0.06,0.0,0.006,0.013,0.0,0.0,600,198,313
MFG,0.15,0.26,0.45,0.012,0.006,0.033,0.58,0.49,0.04,0.0,0.006,0.0084,0.0,0.0,27,260,450
MFG,0.15,0.26,0.45,0.012,0.006,0.033,0.58,0.49,0.04,0.0,0.006,0.0084,0.0,0.0,100,261,418
MFG,0.15,0.26,0.45,0.012,0.006,0.033,0.58,0.49,0.04,0.0,0.006,0.0084,0.0,0.0,200,260,465
MFG,0.15,0.26,0.45,0.012,0.006,0.033,0.58,0.49,0.04,0.0,0.006,0.0084,0.0,0.0,300,192,492
MFG,0.15,0.26,0.45,0.012,0.006,0.033,0.58,0.49,0.04,0.0,0.006,0.0084,0.0,0.0,400,174,449
MFG,0.15,0.26,0.45,0.012,0.006,0.033,0.58,0.49,0.04,0.0,0.006,0.0084,0.0,0.0,450,178,424
MFG,0.15,0.26,0.45,0.012,0.006,0.033,0.58,0.49,0.04,0.0,0.006,0.0084,0.0,0.0,500,186,392
MFG,0.15,0.26,0.45,0.012,0.006,0.033,0.58,0.49,0.04,0.0,0.006,0.0084,0.0,0.0,550,178,337
MFG,0.15,0.26,0.45,0.012,0.006,0.033,0.58,0.49,0.04,0.0,0.006,0.0084,0.0,0.0,600,162,270
MFH,0.14,0.22,0.45,0.013,0.013,0.06,0.68,0.52,0.06,0.0,0.004,0.0062,0.0,0.0,27,250,470
MFH,0.14,0.22,0.45,0.013,0.013,0.06,0.68,0.52,0.06,0.0,0.004,0.0062,0.0,0.0,100,249,435
MFH,0.14,0.22,0.45,0.013,0.013,0.06,0.68,0.52,0.06,0.0,0.004,0.0062,0.0,0.0,200,251,522
MFH,0.14,0.22,0.45,0.013,0.013,0.06,0.68,0.52,0.06,0.0,0.004,0.0062,0.0,0.0,300,226,556
MFH,0.14,0.22,0.45,0.013,0.013,0.06,0.68,0.52,0.06,0.0,0.004,0.0062,0.0,0.0,400,254,524
MFH,0.14,0.22,0.45,0.013,0.013,0.06,0.68,0.52,0.06,0.0,0.004,0.0062,0.0,0.0,450,223,500
MFH,0.14,0.22,0.45,0.013,0.013,0.06,0.68,0.52,0.06,0.0,0.004,0.0062,0.0,0.0,500,207,462
MFH,0.14,0.22,0.45,0.013,0.013,0.06,0.68,0.52,0.06,0.0,0.004,0.0062,0.0,0.0,550,214,413
MFH,0.14,0.22,0.45,0.013,0.013,0.06,0.68,0.52,0.06,0.0,0.004,0.0062,0.0,0.0,600,202,328
MFL,0.15,0.21,0.42,0.015,0.011,0.06,0.66,0.52,0.07,0.0,0.004,0.0056,0.0,0.0,27,255,460
MFL,0.15,0.21,0.42,0.015,0.011,0.06,0.66,0.52,0.07,0.0,0.004,0.0056,0.0,0.0,100,221,411
MFL,0.15,0.21,0.42,0.015,0.011,0.06,0.66,0.52,0.07,0.0,0.004,0.0056,0.0,0.0,200,248,514
MFL,0.15,0.21,0.42,0.015,0.011,0.06,0.66,0.52,0.07,0.0,0.004,0.0056,0.0,0.0,300,223,544
MFL,0.15,0.21,0.42,0.015,0.011,0.06,0.66,0.52,0.07,0.0,0.004,0.0056,0.0,0.0,400,213,507
MFL,0.15,0.21,0.42,0.015,0.011,0.06,0.66,0.52,0.07,0.0,0.004,0.0056,0.0,0.0,450,202,486
MFL,0.15,0.21,0.42,0.015,0.011,0.06,0.66,0.52,0.07,0.0,0.004,0.0056,0.0,0.0,500,192,444
MFL,0.15,0.21,0.42,0.015,0.011,0.06,0.66,0.52,0.07,0.0,0.004,0.0056,0.0,0.0,550,203,395
MFL,0.15,0.21,0.42,0.015,0.011,0.06,0.66,0.52,0.07,0.0,0.004,0.0056,0.0,0.0,600,183,315
MFM,0.15,0.25,0.45,0.013,0.008,0.032,0.6,0.48,0.04,0.0,0.006,0.0082,0.0,0.0,27,265,450
MFM,0.15,0.25,0.45,0.013,0.008,0.032,0.6,0.48,0.04,0.0,0.006,0.0082,0.0,0.0,100,260,415
MFM,0.15,0.25,0.45,0.013,0.008,0.032,0.6,0.48,0.04,0.0,0.006,0.0082,0.0,0.0,200,254,448
MFM,0.15,0.25,0.45,0.013,0.008,0.032,0.6,0.48,0.04,0.0,0.006,0.0082,0.0,0.0,300,202,482
MFM,0.15,0.25,0.45,0.013,0.008,0.032,0.6,0.48,0.04,0.0,0.006,0.0082,0.0,0.0,400,180,452
MFM,0.15,0.25,0.45,0.013,0.008,0.032,0.6,0.48,0.04,0.0,0.006,0.0082,0.0,0.0,450,183,426
MFM,0.15,0.25,0.45,0.013,0.008,0.032,0.6,0.48,0.04,0.0,0.006,0.0082,0.0,0.0,500,172,385
MFM,0.15,0.25,0.45,0.013,0.008,0.032,0.6,0.48,0.04,0.0,0.006,0.0082,0.0,0.0,550,176,338
