Repository: matiast1905/steel_strength_calculator

# Steel Strength Calculator

In this project I will try to predict the 
[**Tensile Strength**](https://en.wikipedia.org/wiki/Ultimate_tensile_strength) and the [**Yield Strength**](https://en.wikipedia.org/wiki/Yield_(engineering)) of steel alloys using the *steel composition* and *steel temperature* as predictors.

### What are these parameters of the steel?

## Dataset

This dataset comes from [kaggle](https://www.kaggle.com/), and you can find it in [this link](https://www.kaggle.com/datasets/nitinsharma21/mechanical-properties-of-low-alloy-steel). It consists of 915 observations and 18 features

File: data/splits/train.csv (part 2 of 2)
alloy_code,carbon,silicon,manganese,phosphorus,sulphur,nickel,chromium,molybdenum,cooper,vanadium,aluminum,nitrogen,carbon_equivalent,niobium_tantalum,temperature_c,yield_strength_mpa,tensile_strength_mpa
MFM,0.15,0.25,0.45,0.013,0.008,0.032,0.6,0.48,0.04,0.0,0.006,0.0082,0.0,0.0,600,160,269
VbA,0.17,0.39,0.6,0.022,0.02,0.11,1.31,1.02,0.11,0.28,0.004,0.0078,0.0,0.0,27,575,720
VbA,0.17,0.39,0.6,0.022,0.02,0.11,1.31,1.02,0.11,0.28,0.004,0.0078,0.0,0.0,100,532,666
VbA,0.17,0.39,0.6,0.022,0.02,0.11,1.31,1.02,0.11,0.28,0.004,0.0078,0.0,0.0,200,478,611
VbA,0.17,0.39,0.6,0.022,0.02,0.11,1.31,1.02,0.11,0.28,0.004,0.0078,0.0,0.0,300,499,644
VbA,0.17,0.39,0.6,0.022,0.02,0.11,1.31,1.02,0.11,0.28,0.004,0.0078,0.0,0.0,400,456,605
VbA,0.17,0.39,0.6,0.022,0.02,0.11,1.31,1.02,0.11,0.28,0.004,0.0078,0.0,0.0,450,437,567
VbA,0.17,0.39,0.6,0.022,0.02,0.11,1.31,1.02,0.11,0.28,0.004,0.0078,0.0,0.0,500,423,528
VbA,0.17,0.39,0.6,0.022,0.02,0.11,1.31,1.02,0.11,0.28,0.004,0.0078,0.0,0.0,550,428,492
VbA,0.17,0.39,0.6,0.022,0.02,0.11,1.31,1.02,0.11,0.28,0.004,0.0078,0.0,0.0,600,368,425
VbA,0.17,0.39,0.6,0.022,0.02,0.11,1.31,1.02,0.11,0.28,0.004,0.0078,0.0,0.0,650,259,330
VbB,0.16,0.47,0.62,0.01,0.01,0.19,1.01,0.92,0.15,0.24,0.003,0.0111,0.0,0.0,27,535,690
VbB,0.16,0.47,0.62,0.01,0.01,0.19,1.01,0.92,0.15,0.24,0.003,0.0111,0.0,0.0,100,521,661
VbB,0.16,0.47,0.62,0.01,0.01,0.19,1.01,0.92,0.15,0.24,0.003,0.0111,0.0,0.0,200,487,622
VbB,0.16,0.47,0.62,0.01,0.01,0.19,1.01,0.92,0.15,0.24,0.003,0.0111,0.0,0.0,300,491,626
VbB,0.16,0.47,0.62,0.01,0.01,0.19,1.01,0.92,0.15,0.24,0.003,0.0111,0.0,0.0,400,469,590
VbB,0.16,0.47,0.62,0.01,0.01,0.19,1.01,0.92,0.15,0.24,0.003,0.0111,0.0,0.0,450,449,566
VbB,0.16,0.47,0.62,0.01,0.01,0.19,1.01,0.92,0.15,0.24,0.003,0.0111,0.0,0.0,500,436,514
VbB,0.16,0.47,0.62,0.01,0.01,0.19,1.01,0.92,0.15,0.24,0.003,0.0111,0.0,0.0,550,382,449
VbB,0.16,0.47,0.62,0.01,0.01,0.19,1.01,0.92,0.15,0.24,0.003,0.0111,0.0,0.0,600,337,396
VbB,0.16,0.47,0.62,0.01,0.01,0.19,1.01,0.92,0.15,0.24,0.003,0.0111,0.0,0.0,650,261,339
VbD,0.14,0.34,0.73,0.01,0.009,0.13,1.06,0.96,0.08,0.23,0.003,0.0102,0.0,0.0,27,570,710
VbD,0.14,0.34,0.73,0.01,0.009,0.13,1.06,0.96,0.08,0.23,0.003,0.0102,0.0,0.0,100,570,678
VbD,0.14,0.34,0.73,0.01,0.009,0.13,1.06,0.96,0.08,0.23,0.003,0.0102,0.0,0.0,200,536,645
VbD,0.14,0.34,0.73,0.01,0.009,0.13,1.06,0.96,0.08,0.23,0.003,0.0102,0.0,0.0,300,506,626
VbD,0.14,0.34,0.73,0.01,0.009,0.13,1.06,0.96,0.08,0.23,0.003,0.0102,0.0,0.0,400,487,600
VbD,0.14,0.34,0.73,0.01,0.009,0.13,1.06,0.96,0.08,0.23,0.003,0.0102,0.0,0.0,450,462,554
VbD,0.14,0.34,0.73,0.01,0.009,0.13,1.06,0.96,0.08,0.23,0.003,0.0102,0.0,0.0,500,442,518
VbD,0.14,0.34,0.73,0.01,0.009,0.13,1.06,0.96,0.08,0.23,0.003,0.0102,0.0,0.0,550,403,462
VbD,0.14,0.34,0.73,0.01,0.009,0.13,1.06,0.96,0.08,0.23,0.003,0.0102,0.0,0.0,600,345,397
VbD,0.14,0.34,0.73,0.01,0.009,0.13,1.06,0.96,0.08,0.23,0.003,0.0102,0.0,0.0,650,283,352
VbF,0.18,0.37,0.66,0.018,0.017,0.1,1.07,1.03,0.12,0.3,0.02,0.0081,0.0,0.0,27,545,690
VbF,0.18,0.37,0.66,0.018,0.017,0.1,1.07,1.03,0.12,0.3,0.02,0.0081,0.0,0.0,100,584,716
VbF,0.18,0.37,0.66,0.018,0.017,0.1,1.07,1.03,0.12,0.3,0.02,0.0081,0.0,0.0,200,572,714
VbF,0.18,0.37,0.66,0.018,0.017,0.1,1.07,1.03,0.12,0.3,0.02,0.0081,0.0,0.0,300,519,661
VbF,0.18,0.37,0.66,0.018,0.017,0.1,1.07,1.03,0.12,0.3,0.02,0.0081,0.0,0.0,400,482,629
VbF,0.18,0.37,0.66,0.018,0.017,0.1,1.07,1.03,0.12,0.3,0.02,0.0081,0.0,0.0,450,471,592
VbF,0.18,0.37,0.66,0.018,0.017,0.1,1.07,1.03,0.12,0.3,0.02,0.0081,0.0,0.0,500,444,546
VbF,0.18,0.37,0.66,0.018,0.017,0.1,1.07,1.03,0.12,0.3,0.02,0.0081,0.0,0.0,550,473,535
VbF,0.18,0.37,0.66,0.018,0.017,0.1,1.07,1.03,0.12,0.3,0.02,0.0081,0.0,0.0,600,359,416
VbF,0.18,0.37,0.66,0.018,0.017,0.1,1.07,1.03,0.12,0.3,0.02,0.0081,0.0,0.0,650,278,343
VbG,0.16,0.47,0.62,0.01,0.01,0.19,1.0,0.92,0.15,0.24,0.002,0.0104,0.0,0.0,27,515,680
VbG,0.16,0.47,0.62,0.01,0.01,0.19,1.0,0.92,0.15,0.24,0.002,0.0104,0.0,0.0,100,508,644
VbG,0.16,0.47,0.62,0.01,0.01,0.19,1.0,0.92,0.15,0.24,0.002,0.0104,0.0,0.0,200,494,623
VbG,0.16,0.47,0.62,0.01,0.01,0.19,1.0,0.92,0.15,0.24,0.002,0.0104,0.0,0.0,300,464,593
VbG,0.16,0.47,0.62,0.01,0.01,0.19,1.0,0.92,0.15,0.24,0.002,0.0104,0.0,0.0,400,440,580
VbG,0.16,0.47,0.62,0.01,0.01,0.19,1.0,0.92,0.15,0.24,0.002,0.0104,0.0,0.0,450,447,551
VbG,0.16,0.47,0.62,0.01,0.01,0.19,1.0,0.92,0.15,0.24,0.002,0.0104,0.0,0.0,500,421,504
VbG,0.16,0.47,0.62,0.01,0.01,0.19,1.0,0.92,0.15,0.24,0.002,0.0104,0.0,0.0,550,384,450
VbG,0.16,0.47,0.62,0.01,0.01,0.19,1.0,0.92,0.15,0.24,0.002,0.0104,0.0,0.0,600,335,389
VbG,0.16,0.47,0.62,0.01,0.01,0.19,1.0,0.92,0.15,0.24,0.002,0.0104,0.0,0.0,650,269,342
VbJ,0.16,0.52,0.79,0.01,0.008,0.13,1.16,0.97,0.11,0.23,0.003,0.0106,0.0,0.0,27,570,720
VbJ,0.16,0.52,0.79,0.01,0.008,0.13,1.16,0.97,0.11,0.23,0.003,0.0106,0.0,0.0,100,540,665
VbJ,0.16,0.52,0.79,0.01,0.008,0.13,1.16,0.97,0.11,0.23,0.003,0.0106,0.0,0.0,200,522,638
VbJ,0.16,0.52,0.79,0.01,0.008,0.13,1.16,0.97,0.11,0.23,0.003,0.0106,0.0,0.0,300,513,660
VbJ,0.16,0.52,0.79,0.01,0.008,0.13,1.16,0.97,0.11,0.23,0.003,0.0106,0.0,0.0,400,499,632
VbJ,0.16,0.52,0.79,0.01,0.008,0.13,1.16,0.97,0.11,0.23,0.003,0.0106,0.0,0.0,450,463,580
VbJ,0.16,0.52,0.79,0.01,0.008,0.13,1.16,0.97,0.11,0.23,0.003,0.0106,0.0,0.0,500,453,535
VbJ,0.16,0.52,0.79,0.01,0.008,0.13,1.16,0.97,0.11,0.23,0.003,0.0106,0.0,0.0,550,395,465
VbJ,0.16,0.52,0.79,0.01,0.008,0.13,1.16,0.97,0.11,0.23,0.003,0.0106,0.0,0.0,600,338,405
VbJ,0.16,0.52,0.79,0.01,0.008,0.13,1.16,0.97,0.11,0.23,0.003,0.0106,0.0,0.0,650,262,341
VbM,0.18,0.39,0.63,0.012,0.012,0.23,1.22,0.89,0.17,0.23,0.002,0.0103,0.0,0.0,27,525,680
VbM,0.18,0.39,0.63,0.012,0.012,0.23,1.22,0.89,0.17,0.23,0.002,0.0103,0.0,0.0,100,499,635
VbM,0.18,0.39,0.63,0.012,0.012,0.23,1.22,0.89,0.17,0.23,0.002,0.0103,0.0,0.0,200,162,603
VbM,0.18,0.39,0.63,0.012,0.012,0.23,1.22,0.89,0.17,0.23,0.002,0.0103,0.0,0.0,300,459,601
VbM,0.18,0.39,0.63,0.012,0.012,0.23,1.22,0.89,0.17,0.23,0.002,0.0103,0.0,0.0,400,473,587
VbM,0.18,0.39,0.63,0.012,0.012,0.23,1.22,0.89,0.17,0.23,0.002,0.0103,0.0,0.0,450,434,542
VbM,0.18,0.39,0.63,0.012,0.012,0.23,1.22,0.89,0.17,0.23,0.002,0.0103,0.0,0.0,500,411,498
VbM,0.18,0.39,0.63,0.012,0.012,0.23,1.22,0.89,0.17,0.23,0.002,0.0103,0.0,0.0,550,380,446
VbM,0.18,0.39,0.63,0.012,0.012,0.23,1.22,0.89,0.17,0.23,0.002,0.0103,0.0,0.0,600,323,386
VbM,0.18,0.39,0.63,0.012,0.012,0.23,1.22,0.89,0.17,0.23,0.002,0.0103,0.0,0.0,650,262,333
VbN,0.15,0.52,0.78,0.01,0.009,0.12,1.17,0.98,0.08,0.23,0.003,0.0106,0.0,0.0,27,555,680
VbN,0.15,0.52,0.78,0.01,0.009,0.12,1.17,0.98,0.08,0.23,0.003,0.0106,0.0,0.0,100,534,654
VbN,0.15,0.52,0.78,0.01,0.009,0.12,1.17,0.98,0.08,0.23,0.003,0.0106,0.0,0.0,200,501,619
VbN,0.15,0.52,0.78,0.01,0.009,0.12,1.17,0.98,0.08,0.23,0.003,0.0106,0.0,0.0,300,496,607
VbN,0.15,0.52,0.78,0.01,0.009,0.12,1.17,0.98,0.08,0.23,0.003,0.0106,0.0,0.0,400,480,582
VbN,0.15,0.52,0.78,0.01,0.009,0.12,1.17,0.98,0.08,0.23,0.003,0.0106,0.0,0.0,450,450,540
VbN,0.15,0.52,0.78,0.01,0.009,0.12,1.17,0.98,0.08,0.23,0.003,0.0106,0.0,0.0,500,433,505
VbN,0.15,0.52,0.78,0.01,0.009,0.12,1.17,0.98,0.08,0.23,0.003,0.0106,0.0,0.0,550,408,162
VbN,0.15,0.52,0.78,0.01,0.009,0.12,1.17,0.98,0.08,0.23,0.003,0.0106,0.0,0.0,600,344,397
VbN,0.15,0.52,0.78,0.01,0.009,0.12,1.17,0.98,0.08,0.23,0.003,0.0106,0.0,0.0,650,252,333
CbC,0.16,0.28,1.14,0.017,0.016,0.33,0.24,0.08,0.13,0.0,0.015,0.0067,0.437,0.0,27,590,692
CbC,0.16,0.28,1.14,0.017,0.016,0.33,0.24,0.08,0.13,0.0,0.015,0.0067,0.437,0.0,100,591,682
CbC,0.16,0.28,1.14,0.017,0.016,0.33,0.24,0.08,0.13,0.0,0.015,0.0067,0.437,0.0,200,570,670
CbC,0.16,0.28,1.14,0.017,0.016,0.33,0.24,0.08,0.13,0.0,0.015,0.0067,0.437,0.0,300,566,701
CbC,0.16,0.28,1.14,0.017,0.016,0.33,0.24,0.08,0.13,0.0,0.015,0.0067,0.437,0.0,350,526,659
CbC,0.16,0.28,1.14,0.017,0.016,0.33,0.24,0.08,0.13,0.0,0.015,0.0067,0.437,0.0,400,530,600
CbC,0.16,0.28,1.14,0.017,0.016,0.33,0.24,0.08,0.13,0.0,0.015,0.0067,0.437,0.0,450,467,543
CbC,0.16,0.28,1.14,0.017,0.016,0.33,0.24,0.08,0.13,0.0,0.015,0.0067,0.437,0.0,500,403,476
CbC,0.16,0.28,1.14,0.017,0.016,0.33,0.24,0.08,0.13,0.0,0.015,0.0067,0.437,0.0,550,288,387
CbC,0.16,0.28,1.14,0.017,0.016,0.33,0.24,0.08,0.13,0.0,0.015,0.0067,0.437,0.0,600,186,316
CbD,0.16,0.48,1.21,0.017,0.009,0.02,0.02,0.1,0.02,0.05,0.04,0.0028,0.414,0.0,27,574,698
CbD,0.16,0.48,1.21,0.017,0.009,0.02,0.02,0.1,0.02,0.05,0.04,0.0028,0.414,0.0,100,512,637
CbD,0.16,0.48,1.21,0.017,0.009,0.02,0.02,0.1,0.02,0.05,0.04,0.0028,0.414,0.0,200,513,641
CbD,0.16,0.48,1.21,0.017,0.009,0.02,0.02,0.1,0.02,0.05,0.04,0.0028,0.414,0.0,300,486,649
CbD,0.16,0.48,1.21,0.017,0.009,0.02,0.02,0.1,0.02,0.05,0.04,0.0028,0.414,0.0,350,461,630
CbD,0.16,0.48,1.21,0.017,0.009,0.02,0.02,0.1,0.02,0.05,0.04,0.0028,0.414,0.0,400,431,567
CbD,0.16,0.48,1.21,0.017,0.009,0.02,0.02,0.1,0.02,0.05,0.04,0.0028,0.414,0.0,450,424,535
CbD,0.16,0.48,1.21,0.017,0.009,0.02,0.02,0.1,0.02,0.05,0.04,0.0028,0.414,0.0,500,380,466
CbD,0.16,0.48,1.21,0.017,0.009,0.02,0.02,0.1,0.02,0.05,0.04,0.0028,0.414,0.0,550,326,412
CbD,0.16,0.48,1.21,0.017,0.009,0.02,0.02,0.1,0.02,0.05,0.04,0.0028,0.414,0.0,600,252,338
CbE,0.13,0.33,1.23,0.014,0.015,0.44,0.04,0.076,0.04,0.04,0.032,0.0074,0.389,0.0,27,515,629
CbE,0.13,0.33,1.23,0.014,0.015,0.44,0.04,0.076,0.04,0.04,0.032,0.0074,0.389,0.0,100,500,592
CbE,0.13,0.33,1.23,0.014,0.015,0.44,0.04,0.076,0.04,0.04,0.032,0.0074,0.389,0.0,200,473,589
CbE,0.13,0.33,1.23,0.014,0.015,0.44,0.04,0.076,0.04,0.04,0.032,0.0074,0.389,0.0,300,459,624
CbE,0.13,0.33,1.23,0.014,0.015,0.44,0.04,0.076,0.04,0.04,0.032,0.0074,0.389,0.0,350,446,595
CbE,0.13,0.33,1.23,0.014,0.015,0.44,0.04,0.076,0.04,0.04,0.032,0.0074,0.389,0.0,400,399,530
CbE,0.13,0.33,1.23,0.014,0.015,0.44,0.04,0.076,0.04,0.04,0.032,0.0074,0.389,0.0,450,395,487
CbE,0.13,0.33,1.23,0.014,0.015,0.44,0.04,0.076,0.04,0.04,0.032,0.0074,0.389,0.0,500,368,430
CbE,0.13,0.33,1.23,0.014,0.015,0.44,0.04,0.076,0.04,0.04,0.032,0.0074,0.389,0.0,550,298,367
CbE,0.13,0.33,1.23,0.014,0.015,0.44,0.04,0.076,0.04,0.04,0.032,0.0074,0.389,0.0,600,218,300
CbF,0.14,0.3,1.09,0.008,0.015,0.39,0.12,0.09,0.17,0.0,0.032,0.0098,0.39,0.0,27,451,578
CbF,0.14,0.3,1.09,0.008,0.015,0.39,0.12,0.09,0.17,0.0,0.032,0.0098,0.39,0.0,100,424,534
CbF,0.14,0.3,1.09,0.008,0.015,0.39,0.12,0.09,0.17,0.0,0.032,0.0098,0.39,0.0,200,411,533
CbF,0.14,0.3,1.09,0.008,0.015,0.39,0.12,0.09,0.17,0.0,0.032,0.0098,0.39,0.0,300,396,571
CbF,0.14,0.3,1.09,0.008,0.015,0.39,0.12,0.09,0.17,0.0,0.032,0.0098,0.39,0.0,350,397,551
CbF,0.14,0.3,1.09,0.008,0.015,0.39,0.12,0.09,0.17,0.0,0.032,0.0098,0.39,0.0,400,351,490
CbF,0.14,0.3,1.09,0.008,0.015,0.39,0.12,0.09,0.17,0.0,0.032,0.0098,0.39,0.0,450,342,432
CbF,0.14,0.3,1.09,0.008,0.015,0.39,0.12,0.09,0.17,0.0,0.032,0.0098,0.39,0.0,500,300,380
CbF,0.14,0.3,1.09,0.008,0.015,0.39,0.12,0.09,0.17,0.0,0.032,0.0098,0.39,0.0,550,248,321
CbF,0.14,0.3,1.09,0.008,0.015,0.39,0.12,0.09,0.17,0.0,0.032,0.0098,0.39,0.0,600,189,269
CbG,0.14,0.21,1.29,0.016,0.008,0.21,0.02,0.06,0.09,0.03,0.021,0.0065,0.39,0.0,27,476,604
CbG,0.14,0.21,1.29,0.016,0.008,0.21,0.02,0.06,0.09,0.03,0.021,0.0065,0.39,0.0,100,456,572
CbG,0.14,0.21,1.29,0.016,0.008,0.21,0.02,0.06,0.09,0.03,0.021,0.0065,0.39,0.0,200,443,578
CbG,0.14,0.21,1.29,0.016,0.008,0.21,0.02,0.06,0.09,0.03,0.021,0.0065,0.39,0.0,300,432,602
CbG,0.14,0.21,1.29,0.016,0.008,0.21,0.02,0.06,0.09,0.03,0.021,0.0065,0.39,0.0,350,409,582
CbG,0.14,0.21,1.29,0.016,0.008,0.21,0.02,0.06,0.09,0.03,0.021,0.0065,0.39,0.0,400,422,548
CbG,0.14,0.21,1.29,0.016,0.008,0.21,0.02,0.06,0.09,0.03,0.021,0.0065,0.39,0.0,450,403,495
CbG,0.14,0.21,1.29,0.016,0.008,0.21,0.02,0.06,0.09,0.03,0.021,0.0065,0.39,0.0,500,357,433
CbG,0.14,0.21,1.29,0.016,0.008,0.21,0.02,0.06,0.09,0.03,0.021,0.0065,0.39,0.0,550,299,374
CbG,0.14,0.21,1.29,0.016,0.008,0.21,0.02,0.06,0.09,0.03,0.021,0.0065,0.39,0.0,600,230,310
CbH,0.148,0.49,1.27,0.03,0.005,0.04,0.19,0.02,0.03,0.07,0.036,0.0065,0.429,0.0,27,514,612
CbH,0.148,0.49,1.27,0.03,0.005,0.04,0.19,0.02,0.03,0.07,0.036,0.0065,0.429,0.0,100,497,593
CbH,0.148,0.49,1.27,0.03,0.005,0.04,0.19,0.02,0.03,0.07,0.036,0.0065,0.429,0.0,200,511,599
CbH,0.148,0.49,1.27,0.03,0.005,0.04,0.19,0.02,0.03,0.07,0.036,0.0065,0.429,0.0,300,451,618
CbH,0.148,0.49,1.27,0.03,0.005,0.04,0.19,0.02,0.03,0.07,0.036,0.0065,0.429,0.0,350,459,602
CbH,0.148,0.49,1.27,0.03,0.005,0.04,0.19,0.02,0.03,0.07,0.036,0.0065,0.429,0.0,400,415,544
CbH,0.148,0.49,1.27,0.03,0.005,0.04,0.19,0.02,0.03,0.07,0.036,0.0065,0.429,0.0,450,388,491
CbH,0.148,0.49,1.27,0.03,0.005,0.04,0.19,0.02,0.03,0.07,0.036,0.0065,0.429,0.0,500,328,409
CbH,0.148,0.49,1.27,0.03,0.005,0.04,0.19,0.02,0.03,0.07,0.036,0.0065,0.429,0.0,550,249,333
CbH,0.148,0.49,1.27,0.03,0.005,0.04,0.19,0.02,0.03,0.07,0.036,0.0065,0.429,0.0,600,190,282
CbJ,0.17,0.52,1.27,0.017,0.015,0.02,0.02,0.1,0.02,0.05,0.049,0.0026,0.436,0.0,27,623,736
CbJ,0.17,0.52,1.27,0.017,0.015,0.02,0.02,0.1,0.02,0.05,0.049,0.0026,0.436,0.0,100,637,736
CbJ,0.17,0.52,1.27,0.017,0.015,0.02,0.02,0.1,0.02,0.05,0.049,0.0026,0.436,0.0,200,594,712
CbJ,0.17,0.52,1.27,0.017,0.015,0.02,0.02,0.1,0.02,0.05,0.049,0.0026,0.436,0.0,300,573,711
CbJ,0.17,0.52,1.27,0.017,0.015,0.02,0.02,0.1,0.02,0.05,0.049,0.0026,0.436,0.0,350,517,660
CbJ,0.17,0.52,1.27,0.017,0.015,0.02,0.02,0.1,0.02,0.05,0.049,0.0026,0.436,0.0,400,500,630
CbJ,0.17,0.52,1.27,0.017,0.015,0.02,0.02,0.1,0.02,0.05,0.049,0.0026,0.436,0.0,450,483,576
CbJ,0.17,0.52,1.27,0.017,0.015,0.02,0.02,0.1,0.02,0.05,0.049,0.0026,0.436,0.0,500,452,536
CbJ,0.17,0.52,1.27,0.017,0.015,0.02,0.02,0.1,0.02,0.05,0.049,0.0026,0.436,0.0,550,368,464
CbJ,0.17,0.52,1.27,0.017,0.015,0.02,0.02,0.1,0.02,0.05,0.049,0.0026,0.436,0.0,600,247,366
CbM,0.13,0.34,1.23,0.012,0.016,0.46,0.03,0.072,0.02,0.042,0.035,0.0065,0.387,0.0,27,533,636
CbM,0.13,0.34,1.23,0.012,0.016,0.46,0.03,0.072,0.02,0.042,0.035,0.0065,0.387,0.0,100,510,612
CbM,0.13,0.34,1.23,0.012,0.016,0.46,0.03,0.072,0.02,0.042,0.035,0.0065,0.387,0.0,200,482,602
CbM,0.13,0.34,1.23,0.012,0.016,0.46,0.03,0.072,0.02,0.042,0.035,0.0065,0.387,0.0,300,464,636
CbM,0.13,0.34,1.23,0.012,0.016,0.46,0.03,0.072,0.02,0.042,0.035,0.0065,0.387,0.0,350,437,609
CbM,0.13,0.34,1.23,0.012,0.016,0.46,0.03,0.072,0.02,0.042,0.035,0.0065,0.387,0.0,400,447,566
CbM,0.13,0.34,1.23,0.012,0.016,0.46,0.03,0.072,0.02,0.042,0.035,0.0065,0.387,0.0,450,396,496
CbM,0.13,0.34,1.23,0.012,0.016,0.46,0.03,0.072,0.02,0.042,0.035,0.0065,0.387,0.0,500,359,436
CbM,0.13,0.34,1.23,0.012,0.016,0.46,0.03,0.072,0.02,0.042,0.035,0.0065,0.387,0.0,550,301,376
CbM,0.13,0.34,1.23,0.012,0.016,0.46,0.03,0.072,0.02,0.042,0.035,0.0065,0.387,0.0,600,217,312
CbN,0.12,0.37,1.32,0.012,0.012,0.22,0.03,0.07,0.07,0.04,0.03,0.0064,0.387,0.0,27,455,571
CbN,0.12,0.37,1.32,0.012,0.012,0.22,0.03,0.07,0.07,0.04,0.03,0.0064,0.387,0.0,100,426,533
CbN,0.12,0.37,1.32,0.012,0.012,0.22,0.03,0.07,0.07,0.04,0.03,0.0064,0.387,0.0,200,394,530
CbN,0.12,0.37,1.32,0.012,0.012,0.22,0.03,0.07,0.07,0.04,0.03,0.0064,0.387,0.0,300,372,571
CbN,0.12,0.37,1.32,0.012,0.012,0.22,0.03,0.07,0.07,0.04,0.03,0.0064,0.387,0.0,350,357,562
CbN,0.12,0.37,1.32,0.012,0.012,0.22,0.03,0.07,0.07,0.04,0.03,0.0064,0.387,0.0,400,341,509
CbN,0.12,0.37,1.32,0.012,0.012,0.22,0.03,0.07,0.07,0.04,0.03,0.0064,0.387,0.0,450,321,450
CbN,0.12,0.37,1.32,0.012,0.012,0.22,0.03,0.07,0.07,0.04,0.03,0.0064,0.387,0.0,500,293,389
CbN,0.12,0.37,1.32,0.012,0.012,0.22,0.03,0.07,0.07,0.04,0.03,0.0064,0.387,0.0,550,244,326
CbN,0.12,0.37,1.32,0.012,0.012,0.22,0.03,0.07,0.07,0.04,0.03,0.0064,0.387,0.0,600,185,258
CbS,0.123,0.44,1.19,0.021,0.006,0.05,0.2,0.02,0.03,0.07,0.04,0.006,0.39,0.0,27,530,630
CbS,0.123,0.44,1.19,0.021,0.006,0.05,0.2,0.02,0.03,0.07,0.04,0.006,0.39,0.0,100,486,578
CbS,0.123,0.44,1.19,0.021,0.006,0.05,0.2,0.02,0.03,0.07,0.04,0.006,0.39,0.0,200,465,570
CbS,0.123,0.44,1.19,0.021,0.006,0.05,0.2,0.02,0.03,0.07,0.04,0.006,0.39,0.0,300,511,664
CbS,0.123,0.44,1.19,0.021,0.006,0.05,0.2,0.02,0.03,0.07,0.04,0.006,0.39,0.0,350,451,598
CbS,0.123,0.44,1.19,0.021,0.006,0.05,0.2,0.02,0.03,0.07,0.04,0.006,0.39,0.0,400,459,576
CbS,0.123,0.44,1.19,0.021,0.006,0.05,0.2,0.02,0.03,0.07,0.04,0.006,0.39,0.0,450,383,475
CbS,0.123,0.44,1.19,0.021,0.006,0.05,0.2,0.02,0.03,0.07,0.04,0.006,0.39,0.0,500,338,424
CbS,0.123,0.44,1.19,0.021,0.006,0.05,0.2,0.02,0.03,0.07,0.04,0.006,0.39,0.0,550,276,364
CbS,0.123,0.44,1.19,0.021,0.006,0.05,0.2,0.02,0.03,0.07,0.04,0.006,0.39,0.0,600,206,317
CbT,0.14,0.38,1.24,0.014,0.014,0.43,0.03,0.084,0.05,0.043,0.04,0.0066,0.403,0.0,27,539,648
CbT,0.14,0.38,1.24,0.014,0.014,0.43,0.03,0.084,0.05,0.043,0.04,0.0066,0.403,0.0,100,508,614
CbT,0.14,0.38,1.24,0.014,0.014,0.43,0.03,0.084,0.05,0.043,0.04,0.0066,0.403,0.0,200,497,609
CbT,0.14,0.38,1.24,0.014,0.014,0.43,0.03,0.084,0.05,0.043,0.04,0.0066,0.403,0.0,300,471,637
CbT,0.14,0.38,1.24,0.014,0.014,0.43,0.03,0.084,0.05,0.043,0.04,0.0066,0.403,0.0,350,447,609
CbT,0.14,0.38,1.24,0.014,0.014,0.43,0.03,0.084,0.05,0.043,0.04,0.0066,0.403,0.0,400,438,559
CbT,0.14,0.38,1.24,0.014,0.014,0.43,0.03,0.084,0.05,0.043,0.04,0.0066,0.403,0.0,450,403,503
CbT,0.14,0.38,1.24,0.014,0.014,0.43,0.03,0.084,0.05,0.043,0.04,0.0066,0.403,0.0,500,362,441
CbT,0.14,0.38,1.24,0.014,0.014,0.43,0.03,0.084,0.05,0.043,0.04,0.0066,0.403,0.0,550,313,378
CbT,0.14,0.38,1.24,0.014,0.014,0.43,0.03,0.084,0.05,0.043,0.04,0.0066,0.403,0.0,600,229,313
CbU,0.14,0.33,1.45,0.025,0.012,0.18,0.03,0.01,0.02,0.06,0.05,0.0051,0.412,0.0,27,513,660
CbU,0.14,0.33,1.45,0.025,0.012,0.18,0.03,0.01,0.02,0.06,0.05,0.0051,0.412,0.0,100,521,625
CbU,0.14,0.33,1.45,0.025,0.012,0.18,0.03,0.01,0.02,0.06,0.05,0.0051,0.412,0.0,200,500,616
CbU,0.14,0.33,1.45,0.025,0.012,0.18,0.03,0.01,0.02,0.06,0.05,0.0051,0.412,0.0,300,488,655
CbU,0.14,0.33,1.45,0.025,0.012,0.18,0.03,0.01,0.02,0.06,0.05,0.0051,0.412,0.0,350,469,630
CbU,0.14,0.33,1.45,0.025,0.012,0.18,0.03,0.01,0.02,0.06,0.05,0.0051,0.412,0.0,400,437,570
CbU,0.14,0.33,1.45,0.025,0.012,0.18,0.03,0.01,0.02,0.06,0.05,0.0051,0.412,0.0,450,402,509
CbU,0.14,0.33,1.45,0.025,0.012,0.18,0.03,0.01,0.02,0.06,0.05,0.0051,0.412,0.0,500,345,444
CbU,0.14,0.33,1.45,0.025,0.012,0.18,0.03,0.01,0.02,0.06,0.05,0.0051,0.412,0.0,550,278,367
CbU,0.14,0.33,1.45,0.025,0.012,0.18,0.03,0.01,0.02,0.06,0.05,0.0051,0.412,0.0,600,193,299
CbV,0.15,0.25,1.38,0.014,0.006,0.04,0.041,0.006,0.08,0.088,0.015,0.0076,0.407,0.0,27,483,618
CbV,0.15,0.25,1.38,0.014,0.006,0.04,0.041,0.006,0.08,0.088,0.015,0.0076,0.407,0.0,100,468,586
CbV,0.15,0.25,1.38,0.014,0.006,0.04,0.041,0.006,0.08,0.088,0.015,0.0076,0.407,0.0,200,411,585
CbV,0.15,0.25,1.38,0.014,0.006,0.04,0.041,0.006,0.08,0.088,0.015,0.0076,0.407,0.0,300,399,583
CbV,0.15,0.25,1.38,0.014,0.006,0.04,0.041,0.006,0.08,0.088,0.015,0.0076,0.407,0.0,350,395,573
CbV,0.15,0.25,1.38,0.014,0.006,0.04,0.041,0.006,0.08,0.088,0.015,0.0076,0.407,0.0,400,360,517
CbV,0.15,0.25,1.38,0.014,0.006,0.04,0.041,0.006,0.08,0.088,0.015,0.0076,0.407,0.0,450,312,442
CbV,0.15,0.25,1.38,0.014,0.006,0.04,0.041,0.006,0.08,0.088,0.015,0.0076,0.407,0.0,500,265,378
CbV,0.15,0.25,1.38,0.014,0.006,0.04,0.041,0.006,0.08,0.088,0.015,0.0076,0.407,0.0,550,229,330
CbV,0.15,0.25,1.38,0.014,0.006,0.04,0.041,0.006,0.08,0.088,0.015,0.0076,0.407,0.0,600,185,270
CbW,0.143,0.5,1.2,0.03,0.007,0.06,0.17,0.02,0.02,0.07,0.029,0.0068,0.409,0.0,27,488,601
CbW,0.143,0.5,1.2,0.03,0.007,0.06,0.17,0.02,0.02,0.07,0.029,0.0068,0.409,0.0,100,463,569
CbW,0.143,0.5,1.2,0.03,0.007,0.06,0.17,0.02,0.02,0.07,0.029,0.0068,0.409,0.0,200,445,585
CbW,0.143,0.5,1.2,0.03,0.007,0.06,0.17,0.02,0.02,0.07,0.029,0.0068,0.409,0.0,300,425,604
CbW,0.143,0.5,1.2,0.03,0.007,0.06,0.17,0.02,0.02,0.07,0.029,0.0068,0.409,0.0,350,420,599
CbW,0.143,0.5,1.2,0.03,0.007,0.06,0.17,0.02,0.02,0.07,0.029,0.0068,0.409,0.0,400,407,530
CbW,0.143,0.5,1.2,0.03,0.007,0.06,0.17,0.02,0.02,0.07,0.029,0.0068,0.409,0.0,450,356,468
CbW,0.143,0.5,1.2,0.03,0.007,0.06,0.17,0.02,0.02,0.07,0.029,0.0068,0.409,0.0,500,328,416
CbW,0.143,0.5,1.2,0.03,0.007,0.06,0.17,0.02,0.02,0.07,0.029,0.0068,0.409,0.0,550,256,328
CbW,0.143,0.5,1.2,0.03,0.007,0.06,0.17,0.02,0.02,0.07,0.029,0.0068,0.409,0.0,600,193,279
CbX,0.17,0.49,1.26,0.013,0.01,0.01,0.02,0.09,0.02,0.04,0.045,0.0025,0.429,0.0,27,537,672
CbX,0.17,0.49,1.26,0.013,0.01,0.01,0.02,0.09,0.02,0.04,0.045,0.0025,0.429,0.0,100,508,640
CbX,0.17,0.49,1.26,0.013,0.01,0.01,0.02,0.09,0.02,0.04,0.045,0.0025,0.429,0.0,200,532,666
CbX,0.17,0.49,1.26,0.013,0.01,0.01,0.02,0.09,0.02,0.04,0.045,0.0025,0.429,0.0,300,461,634
CbX,0.17,0.49,1.26,0.013,0.01,0.01,0.02,0.09,0.02,0.04,0.045,0.0025,0.429,0.0,350,465,632
CbX,0.17,0.49,1.26,0.013,0.01,0.01,0.02,0.09,0.02,0.04,0.045,0.0025,0.429,0.0,400,413,566
CbX,0.17,0.49,1.26,0.013,0.01,0.01,0.02,0.09,0.02,0.04,0.045,0.0025,0.429,0.0,450,411,519
CbX,0.17,0.49,1.26,0.013,0.01,0.01,0.02,0.09,0.02,0.04,0.045,0.0025,0.429,0.0,500,394,478
CbX,0.17,0.49,1.26,0.013,0.01,0.01,0.02,0.09,0.02,0.04,0.045,0.0025,0.429,0.0,550,335,415
CbX,0.17,0.49,1.26,0.013,0.01,0.01,0.02,0.09,0.02,0.04,0.045,0.0025,0.429,0.0,600,234,330
CbY,0.13,0.42,1.28,0.014,0.012,0.21,0.22,0.05,0.04,0.03,0.037,0.0072,0.424,0.0,27,476,603
CbY,0.13,0.42,1.28,0.014,0.012,0.21,0.22,0.05,0.04,0.03,0.037,0.0072,0.424,0.0,100,451,567
CbY,0.13,0.42,1.28,0.014,0.012,0.21,0.22,0.05,0.04,0.03,0.037,0.0072,0.424,0.0,200,426,569
CbY,0.13,0.42,1.28,0.014,0.012,0.21,0.22,0.05,0.04,0.03,0.037,0.0072,0.424,0.0,300,410,607
CbY,0.13,0.42,1.28,0.014,0.012,0.21,0.22,0.05,0.04,0.03,0.037,0.0072,0.424,0.0,350,391,580
CbY,0.13,0.42,1.28,0.014,0.012,0.21,0.22,0.05,0.04,0.03,0.037,0.0072,0.424,0.0,400,378,532
CbY,0.13,0.42,1.28,0.014,0.012,0.21,0.22,0.05,0.04,0.03,0.037,0.0072,0.424,0.0,450,359,473
CbY,0.13,0.42,1.28,0.014,0.012,0.21,0.22,0.05,0.04,0.03,0.037,0.0072,0.424,0.0,500,325,405
CbY,0.13,0.42,1.28,0.014,0.012,0.21,0.22,0.05,0.04,0.03,0.037,0.0072,0.424,0.0,550,253,341
CbY,0.13,0.42,1.28,0.014,0.012,0.21,0.22,0.05,0.04,0.03,0.037,0.0072,0.424,0.0,600,193,276
CbZ,0.16,0.41,1.48,0.014,0.01,0.02,0.02,0.01,0.03,0.08,0.033,0.0079,0.436,0.0,27,577,693
CbZ,0.16,0.41,1.48,0.014,0.01,0.02,0.02,0.01,0.03,0.08,0.033,0.0079,0.436,0.0,100,546,663
CbZ,0.16,0.41,1.48,0.014,0.01,0.02,0.02,0.01,0.03,0.08,0.033,0.0079,0.436,0.0,200,542,679
CbZ,0.16,0.41,1.48,0.014,0.01,0.02,0.02,0.01,0.03,0.08,0.033,0.0079,0.436,0.0,300,483,664
CbZ,0.16,0.41,1.48,0.014,0.01,0.02,0.02,0.01,0.03,0.08,0.033,0.0079,0.436,0.0,350,487,655
CbZ,0.16,0.41,1.48,0.014,0.01,0.02,0.02,0.01,0.03,0.08,0.033,0.0079,0.436,0.0,400,452,583
CbZ,0.16,0.41,1.48,0.014,0.01,0.02,0.02,0.01,0.03,0.08,0.033,0.0079,0.436,0.0,450,404,513
CbZ,0.16,0.41,1.48,0.014,0.01,0.02,0.02,0.01,0.03,0.08,0.033,0.0079,0.436,0.0,500,360,450
CbZ,0.16,0.41,1.48,0.014,0.01,0.02,0.02,0.01,0.03,0.08,0.033,0.0079,0.436,0.0,550,27,375
CbZ,0.16,0.41,1.48,0.014,0.01,0.02,0.02,0.01,0.03,0.08,0.033,0.0079,0.436,0.0,600,198,313
CCA,0.23,0.23,1.23,0.027,0.012,0.03,0.04,0.017,0.01,0.009,0.003,0.0111,0.0,0.0017,27,359,578
CCA,0.23,0.23,1.23,0.027,0.012,0.03,0.04,0.017,0.01,0.009,0.003,0.0111,0.0,0.0017,100,371,558
CCA,0.23,0.23,1.23,0.027,0.012,0.03,0.04,0.017,0.01,0.009,0.003,0.0111,0.0,0.0017,150,367,651
CCA,0.23,0.23,1.23,0.027,0.012,0.03,0.04,0.017,0.01,0.009,0.003,0.0111,0.0,0.0017,200,358,690
CCA,0.23,0.23,1.23,0.027,0.012,0.03,0.04,0.017,0.01,0.009,0.003,0.0111,0.0,0.0017,250,305,696
CCA,0.23,0.23,1.23,0.027,0.012,0.03,0.04,0.017,0.01,0.009,0.003,0.0111,0.0,0.0017,300,290,677
CCA,0.23,0.23,1.23,0.027,0.012,0.03,0.04,0.017,0.01,0.009,0.003,0.0111,0.0,0.0017,350,258,627
CCA,0.23,0.23,1.23,0.027,0.012,0.03,0.04,0.017,0.01,0.009,0.003,0.0111,0.0,0.0017,400,243,572
CCA,0.23,0.23,1.23,0.027,0.012,0.03,0.04,0.017,0.01,0.009,0.003,0.0111,0.0,0.0017,450,240,498
CCA,0.23,0.23,1.23,0.027,0.012,0.03,0.04,0.017,0.01,0.009,0.003,0.0111,0.0,0.0017,500,181,416
CCA,0.23,0.23,1.23,0.027,0.012,0.03,0.04,0.017,0.01,0.009,0.003,0.0111,0.0,0.0017,550,203,320
CCB,0.22,0.22,1.24,0.021,0.008,0.03,0.05,0.017,0.01,0.005,0.005,0.0116,0.0,0.0017,27,382,580
CCB,0.22,0.22,1.24,0.021,0.008,0.03,0.05,0.017,0.01,0.005,0.005,0.0116,0.0,0.0017,100,381,561
CCB,0.22,0.22,1.24,0.021,0.008,0.03,0.05,0.017,0.01,0.005,0.005,0.0116,0.0,0.0017,150,372,650
CCB,0.22,0.22,1.24,0.021,0.008,0.03,0.05,0.017,0.01,0.005,0.005,0.0116,0.0,0.0017,200,396,705
CCB,0.22,0.22,1.24,0.021,0.008,0.03,0.05,0.017,0.01,0.005,0.005,0.0116,0.0,0.0017,250,326,710
CCB,0.22,0.22,1.24,0.021,0.008,0.03,0.05,0.017,0.01,0.005,0.005,0.0116,0.0,0.0017,300,282,682
CCB,0.22,0.22,1.24,0.021,0.008,0.03,0.05,0.017,0.01,0.005,0.005,0.0116,0.0,0.0017,350,268,632
CCB,0.22,0.22,1.24,0.021,0.008,0.03,0.05,0.017,0.01,0.005,0.005,0.0116,0.0,0.0017,400,244,575
CCB,0.22,0.22,1.24,0.021,0.008,0.03,0.05,0.017,0.01,0.005,0.005,0.0116,0.0,0.0017,450,224,500
CCB,0.22,0.22,1.24,0.021,0.008,0.03,0.05,0.017,0.01,0.005,0.005,0.0116,0.0,0.0017,500,209,428
CCB,0.22,0.22,1.24,0.021,0.008,0.03,0.05,0.017,0.01,0.005,0.005,0.0116,0.0,0.0017,550,200,328
